Repository: aleonhardt/MoS2_Distribution_Database

File: CurrentDatabaseFiles/Output_16-178_Devices.txt
Flag 	 Length (um) 	 Width (um) 	 Drain Current (A/um) 	 Transconductance_Max(S/um) 	 Mobility (cm2/V-s) 	 Threshold (V) 	 OnOff 	 SS (mV/dec) 	 R_total (ohm-um) 	 Gate Leakage (A) 	 Drain_off_current (A/um) 	 Data_Flag 	 Gate_Flag 	 OnOff_Flag 	 Threshold_Flag
True 	 2 	 80 	 0.000000486312500 	 0.000000013658088 	 0.711949324089451 	 13.640 	 1788735.6322 	 1782.77101 	 2056290.9651715716 	 0.000000000008950 	 0.000000000000272 	 True 	 True 	 True 	 True 
True 	 5 	 80 	 0.000000244562500 	 0.000000008797794 	 1.146497128227496 	 18.947 	 966172.8395 	 2362.17555 	 4088934.3214924610 	 0.000000000005800 	 0.000000000000253 	 True 	 True 	 True 	 True 
False 	 8 	 80 	 0.000012501250000 	 0.000000000000000 	 0.000000000000000 	 0.000 	     0.0000 	    0.00000 	 0.0000000000 	 0.000000000000000 	 0.000012501250000 	 True 	 True 	 True 	 False 
True 	 10 	 80 	 0.000000121581250 	 0.000000004316728 	 1.125081155961817 	 17.891 	 520133.6898 	 1794.88857 	 8224952.4494936503 	 0.000000000010300 	 0.000000000000234 	 True 	 True 	 True 	 True 
True 	 15 	 80 	 0.000000127643750 	 0.000000004817279 	 1.883311977162333 	 22.525 	 356422.3386 	 1412.18760 	 7834304.4606571011 	 0.000000000047000 	 0.000000000000358 	 True 	 True 	 True 	 True 
True 	 25 	 80 	 0.000000062550000 	 0.000000002007721 	 1.308194905401245 	 17.131 	 130312.5000 	 1555.34825 	 15987210.2318145502 	 0.000000000036850 	 0.000000000000480 	 True 	 True 	 True 	 True 
True 	 50 	 80 	 0.000000079050000 	 0.000000002588971 	 3.373854064763070 	 18.983 	 169317.2691 	 1145.85896 	 12650221.3788741305 	 0.000000000028900 	 0.000000000000467 	 True 	 True 	 True 	 True 
True 	 75 	 80 	 0.000000031631250 	 0.000000001031066 	 2.015472960372342 	 16.852 	 60829.3269 	 1457.35688 	 31614305.4732266366 	 -0.000000000010000 	 0.000000000000520 	 True 	 True 	 True 	 True 
True 	 100 	 80 	 0.000000000894563 	 0.000000000047272 	 0.123206519638522 	 32.738 	  2331.1075 	 2939.16242 	 1117864878.0828616619 	 -0.000000000004700 	 0.000000000000384 	 True 	 True 	 True 	 True 
True 	 2 	 20 	 0.000000127150000 	 0.000000003952941 	 0.206053274094476 	 10.614 	 28524.9579 	 1364.97398 	 7864726.7007471491 	 0.000000000090200 	 0.000000000004457 	 True 	 True 	 True 	 True 
True 	 5 	 20 	 0.000000036192500 	 0.000000001927941 	 0.251242412888633 	 33.489 	 851588.2353 	 2735.55550 	 27630033.8467914648 	 0.000000000051200 	 0.000000000000043 	 True 	 True 	 True 	 True 
True 	 8 	 20 	 0.000000008212500 	 0.000000000507500 	 0.105816941800601 	 34.520 	 32524.7525 	 1356.78657 	 121765601.2176560014 	 0.000000000040200 	 0.000000000000252 	 True 	 True 	 True 	 True 
True 	 10 	 20 	 0.000000002834500 	 0.000000000143662 	 0.037442976834616 	 32.573 	 17715.6250 	 3550.43608 	 352795907.5674722195 	 0.000000000132250 	 0.000000000000160 	 True 	 True 	 True 	 True 
True 	 15 	 20 	 0.000000004728000 	 0.000000000294500 	 0.115134566602008 	 34.065 	 21737.9310 	 3045.09979 	 211505922.1658206582 	 0.000000000062750 	 0.000000000000217 	 True 	 True 	 True 	 True 
True 	 25 	 20 	 0.000000003443000 	 0.000000000262000 	 0.170714524333481 	 40.469 	 15302.2222 	 3671.63536 	 290444379.9012489319 	 0.000000000191800 	 0.000000000000225 	 True 	 True 	 True 	 True 
True 	 50 	 20 	 0.000000002108500 	 0.000000000109912 	 0.143233088781819 	 32.060 	 12048.5714 	 3241.11766 	 474270808.6317287683 	 0.000000000064550 	 0.000000000000175 	 True 	 True 	 True 	 True 
True 	 75 	 20 	 0.000000000801500 	 0.000000000043387 	 0.084810124799237 	 34.536 	  9429.4118 	 3457.52803 	 1247660636.3069245815 	 0.000000000115700 	 0.000000000000085 	 True 	 True 	 True 	 True 
True 	 100 	 20 	 0.000000000717250 	 0.000000000057750 	 0.150515477561199 	 39.012 	 286900.0000 	 3371.64394 	 1394214011.8508191109 	 0.000000000222600 	 0.000000000000002 	 True 	 True 	 True 	 True 
True 	 2 	 5 	 0.000000023410000 	 0.000000000624647 	 0.032560710083471 	 7.846 	  5406.4665 	 2227.16684 	 42716787.6975651383 	 -0.000000000006150 	 0.000000000004330 	 True 	 True 	 True 	 True 
True 	 5 	 5 	 0.000000009008000 	 0.000000000463706 	 0.060428495524061 	 33.177 	 52988.2353 	 4038.51242 	 111012433.3925399780 	 0.000000000109000 	 0.000000000000170 	 True 	 True 	 True 	 True 
True 	 8 	 5 	 0.000000010049000 	 0.000000000583000 	 0.121559166639902 	 34.429 	  9756.3107 	 3799.36769 	 99512389.2924669236 	 0.000000000105250 	 0.000000000001030 	 True 	 True 	 True 	 True 
True 	 10 	 5 	 0.000000003256000 	 0.000000000186059 	 0.048493043598276 	 35.062 	  8800.0000 	 2447.08291 	 307125307.1253070831 	 0.000000000117750 	 0.000000000000370 	 True 	 True 	 True 	 True 
True 	 15 	 5 	 0.000000002422000 	 0.000000000124671 	 0.048739878249535 	 33.019 	  7812.9032 	 2486.89236 	 412881915.7720891237 	 0.000000000094750 	 0.000000000000310 	 True 	 True 	 True 	 True 
True 	 25 	 5 	 0.000000000720300 	 0.000000000057900 	 0.037726606713392 	 40.657 	  1263.6842 	 2782.61643 	 1388310426.2113008499 	 0.000000000093350 	 0.000000000000570 	 True 	 True 	 True 	 True 
False 	 50 	 5 	 0.000000000178930 	 0.000000000000000 	 0.000000000000000 	 0.000 	     0.0000 	    0.00000 	 0.0000000000 	 0.000000000000000 	 0.000000000007370 	 True 	 True 	 False 	 True 
True 	 75 	 5 	 0.000000000092150 	 0.000000000009136 	 0.017858333705141 	 48.445 	  3071.6667 	 3283.01839 	 10851871947.9110145569 	 0.000000000140050 	 0.000000000000030 	 True 	 True 	 True 	 True 
True 	 100 	 5 	 0.000000000085350 	 0.000000000013412 	 0.034956999275507 	 52.868 	  8535.0000 	 5882.65626 	 11716461628.5881652832 	 0.000000000258850 	 0.000000000000010 	 True 	 True 	 True 	 True 
True 	 2 	 80 	 0.000000719062500 	 0.000000023430147 	 1.221333255026131 	 19.028 	 3711290.3226 	 1912.18044 	 1390699.6957844414 	 0.000000000079050 	 0.000000000000194 	 True 	 True 	 True 	 True 
True 	 5 	 80 	 0.000000361500000 	 0.000000014860294 	 1.936540489885305 	 26.222 	 1268421.0526 	 3196.08582 	 2766251.7289073304 	 0.000000000014800 	 0.000000000000285 	 True 	 True 	 True 	 True 
True 	 8 	 80 	 0.000000118168750 	 0.000000003847059 	 0.802135959867783 	 15.519 	 270873.9255 	 1824.22907 	 8462474.2158988733 	 0.000000000076300 	 0.000000000000436 	 True 	 True 	 True 	 True 
True 	 10 	 80 	 0.000000122456250 	 0.000000004080515 	 1.063516224504553 	 14.870 	 225986.1592 	  691.24925 	 8166181.7996223141 	 0.000000000066400 	 0.000000000000542 	 True 	 True 	 True 	 True 
True 	 15 	 80 	 0.000000132818750 	 0.000000005246507 	 2.051118337029311 	 25.765 	 377460.0355 	 1023.10350 	 7529057.4561197124 	 0.000000000124700 	 0.000000000000352 	 True 	 True 	 True 	 True 
True 	 25 	 80 	 0.000000109237500 	 0.000000004245588 	 2.766349527114735 	 25.342 	 236508.7957 	 2299.11301 	 9154365.4880421087 	 0.000000000123800 	 0.000000000000462 	 True 	 True 	 True 	 True 
True 	 50 	 80 	 0.000000055506250 	 0.000000002077941 	 2.707898775069706 	 23.136 	 100124.0135 	 1215.67940 	 18015989.1904064864 	 0.000000000290600 	 0.000000000000554 	 True 	 True 	 True 	 True 
True 	 75 	 80 	 0.000000035593750 	 0.000000001197537 	 2.340880753724668 	 21.641 	 63137.4723 	 2463.37467 	 28094820.0175592639 	 0.000000000254850 	 0.000000000000564 	 True 	 True 	 True 	 True 
True 	 100 	 80 	 0.000000017256250 	 0.000000000479540 	 1.249839974261208 	 15.241 	 57401.2474 	 2111.12964 	 57950018.1093806624 	 0.000000000157300 	 0.000000000000301 	 True 	 True 	 True 	 True 
True 	 2 	 20 	 0.000000019075000 	 0.000000000625000 	 0.032579107697229 	 30.678 	  7509.8425 	 2231.16716 	 52424639.5806028768 	 -0.000000000028000 	 0.000000000002540 	 True 	 True 	 True 	 True 
True 	 5 	 20 	 0.000000013057500 	 0.000000000762500 	 0.099366278476550 	 32.162 	 870500.0000 	 3172.79999 	 76584338.5027761906 	 0.000000000075000 	 0.000000000000015 	 True 	 True 	 True 	 True 
True 	 8 	 20 	 0.000000008325000 	 0.000000000408515 	 0.085177885432596 	 30.795 	 20060.2410 	  593.53393 	 120120120.1201201230 	 0.000000000050900 	 0.000000000000415 	 True 	 True 	 True 	 True 
True 	 10 	 20 	 0.000000004049500 	 0.000000000201140 	 0.052423617121042 	 32.239 	 14998.1481 	 3054.50684 	 246944067.1687862575 	 0.000000000048700 	 0.000000000000270 	 True 	 True 	 True 	 True 
True 	 15 	 20 	 0.000000002802750 	 0.000000000159838 	 0.062488644981386 	 34.403 	 11439.7959 	 3074.69177 	 356792436.0003567338 	 0.000000000035100 	 0.000000000000245 	 True 	 True 	 True 	 True 
True 	 25 	 20 	 0.000000001898500 	 0.000000000098779 	 0.064362901883026 	 32.448 	  5753.0303 	 3572.44032 	 526731630.2343955636 	 0.000000000059050 	 0.000000000000330 	 True 	 True 	 True 	 True 
True 	 50 	 20 	 0.000000001135750 	 0.000000000067015 	 0.087331172809573 	 33.941 	  5282.5581 	 3580.28692 	 880475456.7466431856 	 0.000000000103950 	 0.000000000000215 	 True 	 True 	 True 	 True 
True 	 75 	 20 	 0.000000000517475 	 0.000000000027118 	 0.053008124641492 	 36.800 	  6677.0968 	 3665.83784 	 1932460505.3384222984 	 0.000000000056100 	 0.000000000000077 	 True 	 True 	 True 	 True 
True 	 100 	 20 	 0.000000000289600 	 0.000000000022884 	 0.059642764103128 	 41.770 	 10530.9091 	 3165.01087 	 3453038674.0331497192 	 0.000000000122250 	 0.000000000000027 	 True 	 True 	 True 	 True 
True 	 2 	 5 	 0.000000023970000 	 0.000000000914941 	 0.047692747399784 	 35.063 	  1022.1748 	 2534.25201 	 41718815.1856487244 	 -0.000000000013200 	 0.000000000023450 	 True 	 True 	 True 	 True 
True 	 5 	 5 	 0.000000006408000 	 0.000000000245288 	 0.031965087338042 	 26.911 	 16430.7692 	 3199.76640 	 156054931.3358302116 	 -0.000000000008100 	 0.000000000000390 	 True 	 True 	 True 	 True 
True 	 8 	 5 	 0.000000006093000 	 0.000000000345118 	 0.071959199947160 	 34.903 	  2943.4783 	 1227.89066 	 164122763.8273428380 	 0.000000000044200 	 0.000000000002070 	 True 	 True 	 True 	 True 
True 	 10 	 5 	 0.000000002204000 	 0.000000000175000 	 0.045610750776121 	 42.632 	  7109.6774 	 1594.41518 	 453720508.1669691205 	 0.000000000052550 	 0.000000000000310 	 True 	 True 	 True 	 True 
True 	 15 	 5 	 0.000000001484200 	 0.000000000094500 	 0.036944708128658 	 36.388 	  3710.5000 	 2030.87559 	 673763643.7137852907 	 0.000000000029000 	 0.000000000000400 	 True 	 True 	 True 	 True 
True 	 25 	 5 	 0.000000001689900 	 0.000000000107171 	 0.069830442721861 	 38.543 	  3673.6957 	 2921.69404 	 591750991.1829102039 	 0.000000000022200 	 0.000000000000460 	 True 	 True 	 True 	 True 
True 	 50 	 5 	 0.000000000680600 	 0.000000000048053 	 0.062620877830274 	 40.732 	  2835.8333 	 2877.00685 	 1469291801.3517484665 	 0.000000000091800 	 0.000000000000240 	 True 	 True 	 True 	 True 
True 	 75 	 5 	 0.000000000710700 	 0.000000000053353 	 0.104291472993131 	 40.546 	  4441.8750 	 4356.91564 	 1407063458.5619809628 	 0.000000000178100 	 0.000000000000160 	 True 	 True 	 True 	 True 
True 	 100 	 5 	 0.000000000343000 	 0.000000000038359 	 0.099975699432297 	 47.494 	 17150.0000 	 4139.34921 	 2915451895.0437316895 	 0.000000000215750 	 0.000000000000020 	 True 	 True 	 True 	 True 
True 	 2 	 80 	 0.000000002039375 	 0.000000000091875 	 0.004789128831493 	 33.519 	  3158.7609 	 3549.53787 	 490346307.0793747902 	 0.000000003821000 	 0.000000000000646 	 True 	 True 	 True 	 True 
True 	 5 	 80 	 0.000000002372500 	 0.000000000116434 	 0.015173240305460 	 29.843 	 12824.3243 	 3870.77304 	 421496311.9072708488 	 0.000000003245500 	 0.000000000000185 	 True 	 True 	 True 	 True 
True 	 8 	 80 	 0.000000005679375 	 0.000000000272353 	 0.056787301134371 	 26.691 	 16140.3197 	 3031.79324 	 176075712.5563992560 	 0.000000003049500 	 0.000000000000352 	 True 	 True 	 True 	 True 
True 	 10 	 80 	 0.000000027481250 	 0.000000001181618 	 0.307968388643808 	 21.596 	 45005.1177 	 2230.31624 	 36388446.6681828499 	 0.000000005338500 	 0.000000000000611 	 True 	 True 	 True 	 True 
True 	 15 	 80 	 0.000000013425000 	 0.000000000643640 	 0.251630487553850 	 26.906 	 33720.5651 	 2476.31254 	 74487895.7169459909 	 0.000000005871000 	 0.000000000000398 	 True 	 True 	 True 	 True 
True 	 25 	 80 	 0.000000029962500 	 0.000000001378676 	 0.898320984298602 	 21.967 	 71022.2222 	 2487.02680 	 33375052.1485189795 	 0.000000005323500 	 0.000000000000422 	 True 	 True 	 True 	 True 
False 	 50 	 80 	 0.000000000000329 	 0.000000000000000 	 0.000000000000000 	 0.000 	     0.0000 	    0.00000 	 0.0000000000 	 0.000000000000000 	 0.000000000000329 	 False 	 False 	 True 	 True 
False 	 75 	 80 	 0.000000000000055 	 0.000000000000000 	 0.000000000000000 	 0.000 	     0.0000 	    0.00000 	 0.0000000000 	 0.000000000000000 	 0.000000000000055 	 False 	 False 	 True 	 True 
False 	 100 	 80 	 -0.000000000086419 	 0.000000000000000 	 0.000000000000000 	 0.000 	     0.0000 	    0.00000 	 0.0000000000 	 0.000000000000000 	 0.000000000005063 	 False 	 True 	 True 	 True 
True 	 2 	 20 	 0.000000005427500 	 0.000000000227500 	 0.011858795201791 	 30.501 	  1819.7821 	 2198.46334 	 184246890.8337171674 	 0.000000000206450 	 0.000000000002982 	 True 	 True 	 True 	 True 
False 	 5 	 20 	 0.000000000560250 	 0.000000000000000 	 0.000000000000000 	 0.000 	     0.0000 	    0.00000 	 0.0000000000 	 0.000000000000000 	 0.000000000002482 	 True 	 True 	 False 	 True 
True 	 8 	 20 	 0.000000000433225 	 0.000000000018413 	 0.003839275364489 	 30.981 	  1031.4881 	 2391.12953 	 2308269375.0360670090 	 0.000000000992000 	 0.000000000000420 	 True 	 True 	 True 	 True 
True 	 10 	 20 	 0.000000000426575 	 0.000000000019199 	 0.005003767658674 	 32.793 	  1100.8387 	 5039.02882 	 2344253648.2447404861 	 0.000000000856400 	 0.000000000000388 	 True 	 True 	 True 	 True 
True 	 15 	 20 	 0.000000000711250 	 0.000000000046926 	 0.018345870469740 	 34.203 	  1323.2558 	 3091.73739 	 1405975395.4305801392 	 0.000000000643200 	 0.000000000000537 	 True 	 True 	 True 	 True 
False 	 25 	 20 	 -0.000000000057925 	 0.000000000000000 	 0.000000000000000 	 0.000 	     0.0000 	    0.00000 	 0.0000000000 	 0.000000000000000 	 0.000000000000000 	 True 	 True 	 False 	 True 
True 	 50 	 20 	 0.000000002122500 	 0.000000000082147 	 0.107051115056896 	 26.660 	 283000.0000 	 2768.76537 	 471142520.6124852896 	 0.000000000079150 	 0.000000000000007 	 True 	 True 	 True 	 True 
False 	 75 	 20 	 0.000000002189000 	 0.000000000000000 	 0.000000000000000 	 0.000 	     0.0000 	    0.00000 	 0.0000000000 	 0.000000000000000 	 0.000000000003540 	 True 	 True 	 False 	 True 
True 	 100 	 20 	 0.000000001364500 	 0.000000000091382 	 0.238172441447744 	 38.300 	  4134.8485 	 2825.51238 	 732869182.8508610725 	 0.000000000077900 	 0.000000000000330 	 True 	 True 	 True 	 True 
True 	 2 	 5 	 0.000000000178910 	 0.000000000011070 	 0.000577041155533 	 -10.846 	 17891.0000 	    0.00000 	 5589402492.8735122681 	 0.000000000203050 	 0.000000000000010 	 True 	 True 	 True 	 True 
True 	 5 	 5 	 0.000000000146140 	 0.000000000008514 	 0.001109529423082 	 -10.436 	 14614.0000 	    0.00000 	 6842753524.0180644989 	 0.000000000080400 	 0.000000000000010 	 True 	 True 	 True 	 True 
True 	 8 	 5 	 0.000000000197900 	 0.000000000015000 	 0.003127594338934 	 -10.713 	  6596.6667 	    0.00000 	 5053057099.5452251434 	 0.000000000099800 	 0.000000000000030 	 True 	 True 	 True 	 True 
False 	 10 	 5 	 0.000000000466400 	 0.000000000000000 	 0.000000000000000 	 0.000 	     0.0000 	    0.00000 	 0.0000000000 	 0.000000000000000 	 0.000000000006160 	 True 	 True 	 False 	 True 
True 	 15 	 5 	 0.000000000898300 	 0.000000000065965 	 0.025788855085887 	 40.059 	  5988.6667 	 4097.63731 	 1113213848.3802738190 	 0.000000000434650 	 0.000000000000150 	 True 	 True 	 True 	 True 
False 	 25 	 5 	 -0.000000000120240 	 0.000000000000000 	 0.000000000000000 	 0.000 	     0.0000 	    0.00000 	 0.0000000000 	 0.000000000000000 	 0.000000000000000 	 True 	 True 	 False 	 True 
True 	 50 	 5 	 0.000000001180800 	 0.000000000077900 	 0.101516499584566 	 38.618 	  6945.8824 	 3590.06052 	 846883468.8346884251 	 0.000000000117950 	 0.000000000000170 	 True 	 True 	 True 	 True 
False 	 75 	 5 	 0.000000000977400 	 0.000000000000000 	 0.000000000000000 	 0.000 	     0.0000 	    0.00000 	 0.0000000000 	 0.000000000000000 	 0.000000000006190 	 True 	 True 	 False 	 True 
False 	 100 	 5 	 0.000000000778500 	 0.000000000000000 	 0.000000000000000 	 0.000 	     0.0000 	    0.00000 	 0.0000000000 	 0.000000000000000 	 0.000000000008780 	 True 	 True 	 False 	 True 
True 	 2 	 80 	 0.000001518750000 	 0.000000054375000 	 2.834382369658947 	 20.133 	 6567567.5676 	 2163.25193 	 658436.2139917696 	 0.000000000404950 	 0.000000000000231 	 True 	 True 	 True 	 True 
True 	 5 	 80 	 0.000000361875000 	 0.000000015522059 	 2.022779304377972 	 27.274 	 998275.8621 	  321.45516 	 2763385.1468048361 	 0.000000000426500 	 0.000000000000363 	 True 	 True 	 True 	 True 
True 	 8 	 80 	 0.000000161937500 	 0.000000005878676 	 1.225741016655756 	 15.307 	 573230.0885 	 1897.22534 	 6175221.9220378231 	 0.000000000635200 	 0.000000000000283 	 True 	 True 	 True 	 True 
True 	 10 	 80 	 0.000000398062500 	 0.000000012893382 	 3.360439138064213 	 13.363 	 966464.3399 	  767.66267 	 2512168.3152771238 	 0.000000000592100 	 0.000000000000412 	 True 	 True 	 True 	 True 
True 	 15 	 80 	 0.000000291062500 	 0.000000012187500 	 4.764694500719784 	 18.944 	 877024.4821 	  821.75821 	 3435688.2112948247 	 0.000000000883000 	 0.000000000000332 	 True 	 True 	 True 	 True 
True 	 25 	 80 	 0.000000304812500 	 0.000000010628676 	 6.925455908286025 	 15.938 	 811480.8652 	 1890.09425 	 3280705.3516506050 	 0.000000000825000 	 0.000000000000376 	 True 	 True 	 True 	 True 
True 	 50 	 80 	 0.000000226750000 	 0.000000007555147 	 9.845597987912676 	 14.916 	 397807.0175 	 1433.99604 	 4410143.3296582140 	 0.000000001676500 	 0.000000000000570 	 True 	 True 	 True 	 True 
True 	 75 	 80 	 0.000000113218750 	 0.000000004790809 	 9.364816597116064 	 21.860 	 192507.9702 	 2184.97123 	 8832459.2878829706 	 0.000000001710500 	 0.000000000000588 	 True 	 True 	 True 	 True 
True 	 100 	 80 	 0.000000139168750 	 0.000000004452206 	 11.603911594513137 	 13.880 	 172078.8253 	 2091.97236 	 7185521.1748327129 	 0.000000001853500 	 0.000000000000809 	 True 	 True 	 True 	 True 
True 	 2 	 20 	 0.000000159875000 	 0.000000006788235 	 0.353847437953907 	 23.055 	 42804.5515 	 1791.75860 	 6254886.6301798280 	 0.000000000051750 	 0.000000000003735 	 True 	 True 	 True 	 True 
True 	 5 	 20 	 0.000000051682500 	 0.000000003730147 	 0.486099451023660 	 40.839 	 148726.6187 	 2958.29792 	 19348909.2052435540 	 0.000000000032850 	 0.000000000000347 	 True 	 True 	 True 	 True 
True 	 8 	 20 	 0.000000010417500 	 0.000000000747647 	 0.155889113913142 	 39.406 	 30195.6522 	 2431.90141 	 95992320.6143508554 	 0.000000000089150 	 0.000000000000345 	 True 	 True 	 True 	 True 
True 	 10 	 20 	 0.000000018310000 	 0.000000000939853 	 0.244956561521168 	 31.038 	 104628.5714 	 2344.50617 	 54614964.5002730787 	 -0.000000000007350 	 0.000000000000175 	 True 	 True 	 True 	 True 
True 	 15 	 20 	 0.000000014987500 	 0.000000001070000 	 0.418315742832423 	 38.700 	 81013.5135 	 2552.50659 	 66722268.5571309328 	 0.000000000004050 	 0.000000000000185 	 True 	 True 	 True 	 True 
True 	 25 	 20 	 0.000000005435000 	 0.000000000400000 	 0.260632861577835 	 40.051 	 26192.7711 	 2998.68220 	 183992640.2943882346 	 0.000000000018600 	 0.000000000000207 	 True 	 True 	 True 	 True 
True 	 50 	 20 	 0.000000004719750 	 0.000000000253765 	 0.330697107307876 	 31.520 	 99363.1579 	 2965.20144 	 211875629.0057736039 	 0.000000000004750 	 0.000000000000047 	 True 	 True 	 True 	 True 
True 	 75 	 20 	 0.000000002429750 	 0.000000000141500 	 0.276596624349477 	 32.483 	 161983.3333 	 3079.35115 	 411564975.8205577135 	 0.000000000061950 	 0.000000000000015 	 True 	 True 	 True 	 True 
True 	 100 	 20 	 0.000000001999500 	 0.000000000146029 	 0.380600634627631 	 37.970 	 88866.6667 	 3388.24753 	 500125031.2578144073 	 0.000000000060700 	 0.000000000000022 	 True 	 True 	 True 	 True 
False 	 2 	 5 	 0.000000008607000 	 0.000000000000000 	 0.000000000000000 	 0.000 	     0.0000 	    0.00000 	 0.0000000000 	 0.000000000000000 	 0.000000000020330 	 True 	 True 	 False 	 True 
True 	 5 	 5 	 0.000000002918000 	 0.000000000149871 	 0.019530600139059 	 30.264 	 145900.0000 	 4697.82033 	 342700479.7806716561 	 0.000000000293250 	 0.000000000000020 	 True 	 True 	 True 	 True 
True 	 8 	 5 	 0.000000002938000 	 0.000000000189000 	 0.039407688670569 	 34.432 	  3159.1398 	 2985.94902 	 340367597.0047651529 	 0.000000000580100 	 0.000000000000930 	 True 	 True 	 True 	 True 
True 	 10 	 5 	 0.000000003563000 	 0.000000000239882 	 0.062521224089083 	 37.645 	  6478.1818 	 2439.71448 	 280662363.1770979166 	 0.000000000446100 	 0.000000000000550 	 True 	 True 	 True 	 True 
True 	 15 	 5 	 0.000000003707000 	 0.000000000415000 	 0.162243956332202 	 47.385 	  1716.2037 	 4778.88034 	 269759913.6768276095 	 0.000000000514100 	 0.000000000002160 	 True 	 True 	 True 	 True 
True 	 25 	 5 	 0.000000003047000 	 0.000000000205129 	 0.133658663955033 	 39.788 	  2929.8077 	 4750.78611 	 328191663.9317361116 	 0.000000000329050 	 0.000000000001040 	 True 	 True 	 True 	 True 
True 	 50 	 5 	 0.000000002717000 	 0.000000000137035 	 0.178579504215213 	 32.720 	 11813.0435 	 3839.23159 	 368052999.6319469810 	 0.000000000282850 	 0.000000000000230 	 True 	 True 	 True 	 True 
True 	 75 	 5 	 0.000000002099100 	 0.000000000110024 	 0.215068104836109 	 35.043 	 17492.5000 	 3916.05800 	 476394645.3241866231 	 0.000000000229700 	 0.000000000000120 	 True 	 True 	 True 	 True 
True 	 100 	 5 	 0.000000000954900 	 0.000000000062474 	 0.162826547434552 	 40.474 	 31830.0000 	    0.00000 	 1047230076.4477956295 	 0.000000000349000 	 0.000000000000030 	 True 	 True 	 True 	 True 
False 	 2 	 80 	 0.000000000015825 	 0.000000000000000 	 0.000000000000000 	 0.000 	     0.0000 	    0.00000 	 0.0000000000 	 0.000000000000000 	 0.000000000008859 	 False 	 True 	 True 	 True 
False 	 5 	 80 	 0.000000000265625 	 0.000000000000000 	 0.000000000000000 	 0.000 	     0.0000 	    0.00000 	 0.0000000000 	 0.000000000000000 	 0.000000000007741 	 False 	 True 	 True 	 True 
False 	 8 	 80 	 0.000000000474062 	 0.000000000000000 	 0.000000000000000 	 0.000 	     0.0000 	    0.00000 	 0.0000000000 	 0.000000000000000 	 0.000000000006997 	 False 	 True 	 True 	 True 
False 	 10 	 80 	 0.000000000089606 	 0.000000000000000 	 0.000000000000000 	 0.000 	     0.0000 	    0.00000 	 0.0000000000 	 0.000000000000000 	 0.000000000005549 	 False 	 True 	 True 	 True 
False 	 15 	 80 	 0.000000000307625 	 0.000000000000000 	 0.000000000000000 	 0.000 	     0.0000 	    0.00000 	 0.0000000000 	 0.000000000000000 	 0.000000000007982 	 False 	 True 	 True 	 True 
False 	 25 	 80 	 0.000000000199250 	 0.000000000000000 	 0.000000000000000 	 0.000 	     0.0000 	    0.00000 	 0.0000000000 	 0.000000000000000 	 0.000000000004694 	 False 	 True 	 True 	 True 
False 	 50 	 80 	 0.000000000125763 	 0.000000000000000 	 0.000000000000000 	 0.000 	     0.0000 	    0.00000 	 0.0000000000 	 0.000000000000000 	 0.000000000000295 	 False 	 True 	 True 	 True 
False 	 75 	 80 	 0.000000000027081 	 0.000000000000000 	 0.000000000000000 	 0.000 	     0.0000 	    0.00000 	 0.0000000000 	 0.000000000000000 	 0.000000000000663 	 False 	 False 	 True 	 True 
False 	 100 	 80 	 -0.000000000082750 	 0.000000000000000 	 0.000000000000000 	 0.000 	     0.0000 	    0.00000 	 0.0000000000 	 0.000000000000000 	 -0.000000000082750 	 False 	 False 	 True 	 True 
False 	 2 	 20 	 0.000050005000000 	 0.000000000000000 	 0.000000000000000 	 0.000 	     0.0000 	    0.00000 	 0.0000000000 	 0.000000000000000 	 0.000050005000000 	 True 	 True 	 True 	 False 
True 	 5 	 20 	 0.000000027880000 	 0.000000001662500 	 0.216651066186575 	 32.770 	 2788000.0000 	 2220.58339 	 35868005.7388809174 	 0.000000000090950 	 0.000000000000010 	 True 	 True 	 True 	 True 
True 	 8 	 20 	 0.000000049525000 	 0.000000003007500 	 0.627082664956269 	 32.098 	 111920.9040 	 1921.38902 	 20191822.3119636551 	 0.000000000077400 	 0.000000000000443 	 True 	 True 	 True 	 True 
True 	 10 	 20 	 0.000000019355000 	 0.000000001262500 	 0.329048987742016 	 34.325 	 53027.3973 	 2323.64024 	 51666236.1146990359 	 0.000000000107900 	 0.000000000000365 	 True 	 True 	 True 	 True 
True 	 15 	 20 	 0.000000012815000 	 0.000000000839265 	 0.328109942873096 	 34.757 	 138540.5405 	 2634.70892 	 78033554.4284042120 	 0.000000000070000 	 0.000000000000092 	 True 	 True 	 True 	 True 
True 	 25 	 20 	 0.000000008547500 	 0.000000000532500 	 0.346967496975492 	 34.187 	 97685.7143 	 2680.66892 	 116993272.8868089914 	 0.000000000023000 	 0.000000000000088 	 True 	 True 	 True 	 True 
True 	 50 	 20 	 0.000000003365000 	 0.000000000209750 	 0.273338713579754 	 33.273 	 58521.7391 	 3060.96005 	 297176820.2080237865 	 0.000000000062700 	 0.000000000000057 	 True 	 True 	 True 	 True 
True 	 75 	 20 	 0.000000003175250 	 0.000000000197000 	 0.385085052981251 	 34.266 	 1270100.0000 	 2989.56148 	 314935831.8242658377 	 0.000000000028100 	 0.000000000000002 	 True 	 True 	 True 	 True 
True 	 100 	 20 	 0.000000001560500 	 0.000000000107838 	 0.281061878522097 	 38.024 	 208066.6667 	 2765.04036 	 640820249.9198974371 	 0.000000000509650 	 0.000000000000007 	 True 	 True 	 True 	 True 
True 	 2 	 5 	 0.000000048550000 	 0.000000003717647 	 0.193788198255519 	 46.287 	  7150.2209 	 2854.02940 	 20597322.3480947465 	 0.000000003837000 	 0.000000000006790 	 True 	 True 	 True 	 True 
False 	 5 	 5 	 0.000200020000000 	 0.000000000000000 	 0.000000000000000 	 0.000 	     0.0000 	    0.00000 	 0.0000000000 	 0.000000000000000 	 0.000200020000000 	 True 	 True 	 True 	 False 
True 	 8 	 5 	 0.000000046840000 	 0.000000002870000 	 0.598413050182707 	 37.305 	 780666.6667 	 1928.46776 	 21349274.1246797591 	 0.000000000046300 	 0.000000000000060 	 True 	 True 	 True 	 True 
False 	 10 	 5 	 0.000000007392000 	 0.000000000000000 	 0.000000000000000 	 0.000 	     0.0000 	    0.00000 	 0.0000000000 	 0.000000000000000 	 0.000000000029580 	 True 	 True 	 False 	 True 
True 	 15 	 5 	 0.000000008844000 	 0.000000000497000 	 0.194301798306275 	 29.401 	 35376.0000 	 2975.03492 	 113071008.5933966637 	 -0.000000000009400 	 0.000000000000250 	 True 	 True 	 True 	 True 
True 	 25 	 5 	 0.000000005257000 	 0.000000000278765 	 0.181638107502552 	 29.499 	 47790.9091 	 3394.16037 	 190222560.3956629336 	 0.000000000019800 	 0.000000000000110 	 True 	 True 	 True 	 True 
True 	 50 	 5 	 0.000000004081000 	 0.000000000274000 	 0.357067020361634 	 36.198 	 81620.0000 	 3832.43189 	 245037980.8870374858 	 0.000000000031850 	 0.000000000000050 	 True 	 True 	 True 	 True 
True 	 75 	 5 	 0.000000001963300 	 0.000000000102062 	 0.199504873447333 	 33.647 	 32721.6667 	 3614.07279 	 509346508.4296846986 	 0.000000000010900 	 0.000000000000060 	 True 	 True 	 True 	 True 
False 	 100 	 5 	 -0.000000000004400 	 0.000000000000000 	 0.000000000000000 	 0.000 	     0.0000 	    0.00000 	 0.0000000000 	 0.000000000000000 	 0.000000000000000 	 True 	 True 	 False 	 True 
True 	 2 	 80 	 0.000001264812500 	 0.000000045500000 	 2.371759040358292 	 20.348 	 13860958.9041 	  674.68091 	 790631.0223847408 	 0.000000000169400 	 0.000000000000091 	 True 	 True 	 True 	 True 
True 	 5 	 80 	 0.000000410687500 	 0.000000014025735 	 1.827783762719549 	 14.745 	 1071941.2724 	 1698.95387 	 2434941.4092223402 	 0.000000000218100 	 0.000000000000383 	 True 	 True 	 True 	 True 
True 	 8 	 80 	 0.000000269125000 	 0.000000009643382 	 2.010705870349001 	 19.397 	 1380128.2051 	  200.48918 	 3715745.4714352069 	 0.000000000204700 	 0.000000000000195 	 True 	 True 	 True 	 True 
True 	 10 	 80 	 0.000000196750000 	 0.000000006555147 	 1.708486736004701 	 15.374 	 460233.9181 	  405.38052 	 5082592.1219822112 	 0.000000000102450 	 0.000000000000428 	 True 	 True 	 True 	 True 
True 	 15 	 80 	 0.000000137937500 	 0.000000004581985 	 1.791323908370156 	 16.597 	 349208.8608 	 2017.85734 	 7249660.1721794289 	 0.000000000187600 	 0.000000000000395 	 True 	 True 	 True 	 True 
True 	 25 	 80 	 0.000000113881250 	 0.000000003882353 	 2.529671891784863 	 14.862 	 274000.0000 	 1955.68878 	 8781076.7795400899 	 0.000000000353350 	 0.000000000000416 	 True 	 True 	 True 	 True 
True 	 50 	 80 	 0.000000063531250 	 0.000000002127941 	 2.773056990464164 	 20.018 	 149926.2537 	 1559.27989 	 15740285.2926709298 	 0.000000000204450 	 0.000000000000424 	 True 	 True 	 True 	 True 
True 	 75 	 80 	 0.000000034856250 	 0.000000000933456 	 1.824669583307320 	 9.534 	 55000.0000 	 1093.64843 	 28689259.4584902301 	 0.000000000395950 	 0.000000000000634 	 True 	 True 	 True 	 True 
True 	 100 	 80 	 0.000000010483750 	 0.000000000407721 	 1.062653836359627 	 17.775 	 16707.1713 	 1119.23201 	 95385715.9890306294 	 0.000000000322900 	 0.000000000000628 	 True 	 True 	 True 	 True 
True 	 2 	 20 	 0.000000148225000 	 0.000000005985294 	 0.311992866653466 	 20.833 	 41345.8856 	 1598.11749 	 6746500.2529937588 	 0.000000000033350 	 0.000000000003585 	 True 	 True 	 True 	 True 
True 	 5 	 20 	 0.000000055200000 	 0.000000002548088 	 0.332057764158760 	 26.084 	 2453333.3333 	 2189.63333 	 18115942.0289855078 	 0.000000000003100 	 0.000000000000022 	 True 	 True 	 True 	 True 
True 	 8 	 20 	 0.000000025182500 	 0.000000001228529 	 0.256156108896615 	 29.527 	 3357666.6667 	 2096.40974 	 39710116.1520897448 	 0.000000000067100 	 0.000000000000007 	 True 	 True 	 True 	 True 
True 	 10 	 20 	 0.000000014272500 	 0.000000000690294 	 0.179913331212699 	 31.025 	 96762.7119 	 2670.61373 	 70064809.9492030144 	 0.000000000038200 	 0.000000000000148 	 True 	 True 	 True 	 True 
True 	 15 	 20 	 0.000000011445000 	 0.000000000622500 	 0.243365934498302 	 32.403 	 71531.2500 	 2791.94500 	 87374399.3010047972 	 0.000000000011650 	 0.000000000000160 	 True 	 True 	 True 	 True 
True 	 25 	 20 	 0.000000005740000 	 0.000000000341029 	 0.222208678676102 	 32.063 	 36444.4444 	 2967.35662 	 174216027.8745644689 	 0.000000000033650 	 0.000000000000158 	 True 	 True 	 True 	 True 
True 	 50 	 20 	 0.000000001239250 	 0.000000000126500 	 0.164850284947980 	 48.703 	  1332.5269 	 3548.94110 	 806939681.2588260174 	 0.000000000012050 	 0.000000000000930 	 True 	 True 	 True 	 True 
True 	 75 	 20 	 0.000000001155750 	 0.000000000066250 	 0.129501953096486 	 34.667 	 462300.0000 	 3410.34154 	 865239022.2799049616 	 0.000000000052850 	 0.000000000000002 	 True 	 True 	 True 	 True 
True 	 100 	 20 	 0.000000000667000 	 0.000000000049750 	 0.129664848634973 	 38.514 	 133400.0000 	 3199.37900 	 1499250374.8125936985 	 0.000000000098950 	 0.000000000000005 	 True 	 True 	 True 	 True 
True 	 2 	 5 	 0.000000127230000 	 0.000000008320000 	 0.433693081665516 	 43.286 	 12269.0453 	 1974.04686 	 7859781.4980743537 	 0.000000000061850 	 0.000000000010370 	 True 	 True 	 True 	 True 
True 	 5 	 5 	 0.000000041510000 	 0.000000001900588 	 0.247677875222936 	 25.784 	 830200.0000 	 2567.27237 	 24090580.5829920471 	 0.000000000049450 	 0.000000000000050 	 True 	 True 	 True 	 True 
True 	 8 	 5 	 0.000000020395000 	 0.000000001175000 	 0.244994889883164 	 34.743 	 12827.0440 	 1367.98566 	 49031625.3983819559 	 0.000000000071600 	 0.000000000001590 	 True 	 True 	 True 	 True 
True 	 10 	 5 	 0.000000012348000 	 0.000000000638000 	 0.166283765686659 	 29.160 	 38587.5000 	 2999.03969 	 80984774.8623258919 	 0.000000000096850 	 0.000000000000320 	 True 	 True 	 True 	 True 
True 	 15 	 5 	 0.000000003226000 	 0.000000000205176 	 0.080213595986778 	 30.822 	 13441.6667 	 1972.16999 	 309981401.1159330606 	 0.000000000075150 	 0.000000000000240 	 True 	 True 	 True 	 True 
True 	 25 	 5 	 0.000000008424000 	 0.000000000479353 	 0.312337821911437 	 34.989 	 70200.0000 	 4011.13137 	 118708452.0417853594 	 0.000000000098400 	 0.000000000000120 	 True 	 True 	 True 	 True 
True 	 50 	 5 	 0.000000000684000 	 0.000000000038803 	 0.050566607982300 	 37.870 	  1900.0000 	 3562.35217 	 1461988304.0935671329 	 0.000000000081750 	 0.000000000000360 	 True 	 True 	 True 	 True 
True 	 75 	 5 	 0.000000001256400 	 0.000000000078865 	 0.154160504787089 	 37.510 	 31410.0000 	 4632.40066 	 795924864.6927731037 	 0.000000000132100 	 0.000000000000040 	 True 	 True 	 True 	 True 
True 	 100 	 5 	 0.000000000458800 	 0.000000000041691 	 0.108659373126279 	 43.648 	 45880.0000 	 3493.02298 	 2179598953.7925019264 	 0.000000000187700 	 0.000000000000010 	 True 	 True 	 True 	 True 
True 	 2 	 80 	 0.000000793125000 	 0.000000023181985 	 1.208397432852231 	 15.834 	 6409090.9091 	 1316.09189 	 1260835.3033884950 	 0.000000000038800 	 0.000000000000124 	 True 	 True 	 True 	 True 
True 	 5 	 80 	 0.000000271500000 	 0.000000008321691 	 1.084453092245273 	 13.427 	 895670.1031 	  236.46383 	 3683241.2523020264 	 0.000000000017300 	 0.000000000000303 	 True 	 True 	 True 	 True 
True 	 8 	 80 	 0.000000175000000 	 0.000000005472794 	 1.141111993366953 	 13.152 	 606060.6061 	  189.12895 	 5714285.7142857146 	 0.000000000029550 	 0.000000000000289 	 True 	 True 	 True 	 True 
True 	 10 	 80 	 0.000000173875000 	 0.000000006058824 	 1.579128514265699 	 14.090 	 499461.4004 	 1827.87140 	 5751258.0877066860 	 0.000000000858650 	 0.000000000000348 	 True 	 True 	 True 	 True 
True 	 15 	 80 	 0.000000111075000 	 0.000000004597794 	 1.797504356742132 	 20.323 	 496424.5810 	 1986.09537 	 9002925.9509340543 	 0.000000002290000 	 0.000000000000224 	 True 	 True 	 True 	 True 
True 	 25 	 80 	 0.000000117181250 	 0.000000004130147 	 2.691130116696133 	 16.799 	 351763.6023 	 2040.96426 	 8533788.4687183313 	 0.000000001892500 	 0.000000000000333 	 True 	 True 	 True 	 True 
True 	 50 	 80 	 0.000000092825000 	 0.000000003204412 	 4.175875039544861 	 21.377 	 161610.4461 	 2431.87363 	 10772959.8707244825 	 0.000000003669000 	 0.000000000000574 	 True 	 True 	 True 	 True 
True 	 75 	 80 	 0.000000095093750 	 0.000000003256985 	 6.366580479921057 	 18.765 	 178789.6592 	 2274.39114 	 10515938.2188629638 	 0.000000001265500 	 0.000000000000532 	 True 	 True 	 True 	 True 
True 	 100 	 80 	 0.000000073468750 	 0.000000002317831 	 6.041028955211235 	 16.821 	 138947.9905 	 2285.68667 	 13611229.2641429193 	 0.000000000906000 	 0.000000000000529 	 True 	 True 	 True 	 True 
True 	 2 	 20 	 0.000000147950000 	 0.000000008025000 	 0.418315742832424 	 31.755 	 35394.7368 	 2352.57962 	 6759040.2162892874 	 0.000000000051550 	 0.000000000004180 	 True 	 True 	 True 	 True 
True 	 5 	 20 	 0.000000035807500 	 0.000000001690000 	 0.220234768033270 	 25.433 	 651045.4545 	 2279.36997 	 27927110.2422676794 	 -0.000000000001300 	 0.000000000000055 	 True 	 True 	 True 	 True 
True 	 8 	 20 	 0.000000028690000 	 0.000000001350000 	 0.281483490504061 	 27.028 	 191266.6667 	 2291.90229 	 34855350.2962704748 	 0.000000000072950 	 0.000000000000150 	 True 	 True 	 True 	 True 
True 	 10 	 20 	 0.000000024840000 	 0.000000001420000 	 0.370098663440525 	 30.379 	 129038.9610 	 2446.47450 	 40257648.9533011317 	 0.000000000030100 	 0.000000000000192 	 True 	 True 	 True 	 True 
True 	 15 	 20 	 0.000000005912500 	 0.000000000402500 	 0.157357090177618 	 38.150 	 36953.1250 	 2757.90814 	 169133192.3890063465 	 0.000000000031500 	 0.000000000000160 	 True 	 True 	 True 	 True 
True 	 25 	 20 	 0.000000003193000 	 0.000000000206500 	 0.134551714789557 	 35.541 	 29027.2727 	 3243.53558 	 313185092.3896022439 	 0.000000000074500 	 0.000000000000110 	 True 	 True 	 True 	 True 
False 	 50 	 20 	 0.000000000036380 	 0.000000000000000 	 0.000000000000000 	 0.000 	     0.0000 	    0.00000 	 0.0000000000 	 0.000000000000000 	 0.000000000001177 	 True 	 True 	 False 	 True 
True 	 75 	 20 	 0.000000001688250 	 0.000000000096250 	 0.188144346951499 	 32.959 	 337650.0000 	 3269.57409 	 592329335.1103212833 	 0.000000000579950 	 0.000000000000005 	 True 	 True 	 True 	 True 
True 	 100 	 20 	 0.000000001200250 	 0.000000000086265 	 0.224834171472879 	 38.589 	 14120.5882 	 3160.82046 	 833159758.3836700916 	 0.000000000246150 	 0.000000000000085 	 True 	 True 	 True 	 True 
True 	 2 	 5 	 0.000000120020000 	 0.000000009810000 	 0.511361674415711 	 43.995 	  6254.2991 	 3357.46972 	 8331944.6758873528 	 0.000000000691700 	 0.000000000019190 	 True 	 True 	 True 	 True 
True 	 5 	 5 	 0.000000036220000 	 0.000000003110000 	 0.405284099753532 	 44.568 	 14259.8425 	 3549.76319 	 27609055.7702926546 	 0.000000000788000 	 0.000000000002540 	 True 	 True 	 True 	 True 
True 	 8 	 5 	 0.000000004945000 	 0.000000000341353 	 0.071174235093467 	 41.829 	  4226.4957 	 2072.66602 	 202224469.1607684195 	 0.000000002327500 	 0.000000000001170 	 True 	 True 	 True 	 True 
True 	 10 	 5 	 0.000000022200000 	 0.000000001372882 	 0.357818256256769 	 36.802 	 42692.3077 	 2923.24544 	 45045045.0450450480 	 0.000000001646000 	 0.000000000000520 	 True 	 True 	 True 	 True 
True 	 15 	 5 	 0.000000007423000 	 0.000000000372706 	 0.145709100966808 	 31.724 	 21208.5714 	 2817.08629 	 134716421.9318335056 	 0.000000002122500 	 0.000000000000350 	 True 	 True 	 True 	 True 
False 	 25 	 5 	 -0.000000000223800 	 0.000000000000000 	 0.000000000000000 	 0.000 	     0.0000 	    0.00000 	 0.0000000000 	 0.000000000000000 	 0.000000000019970 	 True 	 True 	 False 	 True 
True 	 50 	 5 	 0.000000004281000 	 0.000000000215118 	 0.280333639644159 	 31.793 	 25182.3529 	 3796.97568 	 233590282.6442420185 	 0.000000000755050 	 0.000000000000170 	 True 	 True 	 True 	 True 
True 	 75 	 5 	 0.000000001512300 	 0.000000000075047 	 0.146697972706324 	 34.488 	  4087.2973 	 4467.54488 	 661244462.0776301622 	 0.000000000631950 	 0.000000000000370 	 True 	 True 	 True 	 True 
True 	 100 	 5 	 0.000000001277900 	 0.000000000074735 	 0.194784735667434 	 37.155 	  3872.4242 	 4053.11453 	 782533844.5887784958 	 0.000000000598000 	 0.000000000000330 	 True 	 True 	 True 	 True 
True 	 2 	 80 	 0.000001036062500 	 0.000000033481618 	 1.745281963521571 	 18.562 	 6279166.6667 	 1849.28786 	 965192.7369246546 	 0.000000000042250 	 0.000000000000165 	 True 	 True 	 True 	 True 
True 	 5 	 80 	 0.000000474937500 	 0.000000017496324 	 2.280058434281092 	 22.574 	 1433773.5849 	  715.97050 	 2105540.2026582444 	 0.000000000085950 	 0.000000000000331 	 True 	 True 	 True 	 True 
True 	 8 	 80 	 0.000000192250000 	 0.000000006507353 	 1.356824014684613 	 14.123 	 528522.3368 	 1115.92401 	 5201560.4681404419 	 0.000000000002100 	 0.000000000000364 	 True 	 True 	 True 	 True 
True 	 10 	 80 	 0.000000160875000 	 0.000000005296691 	 1.380491778217595 	 15.054 	 409220.9857 	  582.06102 	 6216006.2160062157 	 0.000000000081100 	 0.000000000000393 	 True 	 True 	 True 	 True 
True 	 15 	 80 	 0.000000184312500 	 0.000000006875000 	 2.687776385021408 	 19.165 	 570406.1896 	 1692.50384 	 5425567.9891488645 	 0.000000000057200 	 0.000000000000323 	 True 	 True 	 True 	 True 
True 	 25 	 80 	 0.000000078150000 	 0.000000002783824 	 1.813889731495737 	 19.933 	 222887.7005 	 2210.70749 	 12795905.3103007041 	 0.000000000066250 	 0.000000000000351 	 True 	 True 	 True 	 True 
True 	 50 	 80 	 0.000000058587500 	 0.000000001830882 	 2.385940534297085 	 15.996 	 119110.5464 	 2196.19626 	 17068487.3053125665 	 0.000000000827550 	 0.000000000000492 	 True 	 True 	 True 	 True 
True 	 75 	 80 	 0.000000042431250 	 0.000000001296875 	 2.535061817690655 	 17.166 	 73954.2484 	 2753.86349 	 23567535.7195463255 	 0.000000000505350 	 0.000000000000574 	 True 	 True 	 True 	 True 
True 	 100 	 80 	 0.000000019468750 	 0.000000000585294 	 1.525468807470269 	 15.469 	 76348.0392 	 2434.85957 	 51364365.9711075500 	 0.000000000926500 	 0.000000000000255 	 True 	 True 	 True 	 True 
True 	 2 	 20 	 0.000000164375000 	 0.000000008250000 	 0.430044221603427 	 27.592 	 94197.7077 	 1659.79965 	 6083650.1901140697 	 0.000000000062350 	 0.000000000001745 	 True 	 True 	 True 	 True 
True 	 5 	 20 	 0.000000043960000 	 0.000000002040000 	 0.265845518809391 	 25.996 	 1598545.4545 	 1993.46054 	 22747952.6842584163 	 -0.000000000028950 	 0.000000000000027 	 True 	 True 	 True 	 True 
True 	 8 	 20 	 0.000000021732500 	 0.000000001157500 	 0.241346029821075 	 28.162 	 84398.0583 	 2070.85266 	 46014034.2804555446 	 0.000000000055150 	 0.000000000000257 	 True 	 True 	 True 	 True 
True 	 10 	 20 	 0.000000013590000 	 0.000000000705588 	 0.183899480860360 	 31.785 	 77657.1429 	 2428.99531 	 73583517.2921265662 	 0.000000000008450 	 0.000000000000175 	 True 	 True 	 True 	 True 
True 	 15 	 20 	 0.000000009175000 	 0.000000000590000 	 0.230660082496384 	 34.487 	 65535.7143 	 2938.64077 	 108991825.6130790114 	 0.000000000007000 	 0.000000000000140 	 True 	 True 	 True 	 True 
True 	 25 	 20 	 0.000000004768000 	 0.000000000263824 	 0.171902703555380 	 32.582 	 38922.4490 	 3015.42081 	 209731543.6241610646 	 -0.000000000014650 	 0.000000000000122 	 True 	 True 	 True 	 True 
True 	 50 	 20 	 0.000000001226250 	 0.000000000071074 	 0.092620486765123 	 33.722 	 10010.2041 	 3500.34041 	 815494393.4760448933 	 0.000000000012400 	 0.000000000000122 	 True 	 True 	 True 	 True 
True 	 75 	 20 	 0.000000000905750 	 0.000000000055574 	 0.108632159989261 	 35.633 	 21311.7647 	 3190.93580 	 1104057410.9853711128 	 -0.000000000006800 	 0.000000000000043 	 True 	 True 	 True 	 True 
False 	 100 	 20 	 -0.000000000002318 	 0.000000000000000 	 0.000000000000000 	 0.000 	     0.0000 	    0.00000 	 0.0000000000 	 0.000000000000000 	 0.000000000000000 	 True 	 True 	 False 	 True 
False 	 2 	 5 	 0.000000023420000 	 0.000000000000000 	 0.000000000000000 	 0.000 	     0.0000 	    0.00000 	 0.0000000000 	 0.000000000000000 	 0.000000000005660 	 True 	 True 	 True 	 False 
True 	 5 	 5 	 0.000000023340000 	 0.000000001045765 	 0.136280323915610 	 23.962 	 166714.2857 	 2673.91789 	 42844901.4567266479 	 0.000000000208600 	 0.000000000000140 	 True 	 True 	 True 	 True 
True 	 8 	 5 	 0.000000018466000 	 0.000000000797765 	 0.166338958527934 	 28.913 	  5664.4172 	  719.84560 	 54153579.5516083688 	 0.000000000320900 	 0.000000000003260 	 True 	 True 	 True 	 True 
True 	 10 	 5 	 0.000000004251000 	 0.000000000190088 	 0.049543240716987 	 27.167 	 10368.2927 	 3613.96261 	 235238767.3488590717 	 0.000000000467050 	 0.000000000000410 	 True 	 True 	 True 	 True 
True 	 15 	 5 	 0.000000014314000 	 0.000000000756824 	 0.295879623270037 	 30.977 	 22720.6349 	 2898.38861 	 69861673.8857063055 	 0.000000000237550 	 0.000000000000630 	 True 	 True 	 True 	 True 
False 	 25 	 5 	 -0.000000000083880 	 0.000000000000000 	 0.000000000000000 	 0.000 	     0.0000 	    0.00000 	 0.0000000000 	 0.000000000000000 	 0.000000000000000 	 True 	 True 	 False 	 True 
True 	 50 	 5 	 0.000000002304000 	 0.000000000093979 	 0.122470615088184 	 27.789 	 230400.0000 	 2368.14059 	 434027777.7777777910 	 -0.000000000028000 	 0.000000000000010 	 True 	 True 	 True 	 True 
False 	 75 	 5 	 0.000000000524600 	 0.000000000000000 	 0.000000000000000 	 0.000 	     0.0000 	    0.00000 	 0.0000000000 	 0.000000000000000 	 0.000000000007150 	 True 	 True 	 False 	 True 
False 	 100 	 5 	 0.000000000562800 	 0.000000000000000 	 0.000000000000000 	 0.000 	     0.0000 	    0.00000 	 0.0000000000 	 0.000000000000000 	 0.000000000007340 	 True 	 True 	 False 	 True 
True 	 2 	 80 	 0.000000000265000 	 0.000000000005031 	 0.000262271399053 	 -3.413 	  7438.5965 	    0.00000 	 3773584905.6603770256 	 0.000000000148750 	 0.000000000000036 	 True 	 True 	 True 	 True 
True 	 5 	 80 	 0.000000000521438 	 0.000000000015114 	 0.001969598702107 	 10.673 	 26912.9032 	 3620.72639 	 1917775380.5585522652 	 0.000000000149150 	 0.000000000000019 	 True 	 True 	 True 	 True 
True 	 8 	 80 	 0.000000000671813 	 0.000000000020314 	 0.004235667284260 	 14.816 	 21498.0000 	  747.94816 	 1488510559.1217784882 	 0.000000000109850 	 0.000000000000031 	 True 	 True 	 True 	 True 
True 	 10 	 80 	 0.000000000327562 	 0.000000000011952 	 0.003115137621285 	 20.779 	  2581.7734 	 2353.72664 	 3052852509.0631561279 	 0.000000000170500 	 0.000000000000127 	 True 	 True 	 True 	 True 
True 	 15 	 80 	 0.000000001116000 	 0.000000000043430 	 0.016978985260031 	 20.958 	  3823.5546 	 3189.27885 	 896057347.6702508926 	 0.000000000126050 	 0.000000000000292 	 True 	 True 	 True 	 True 
True 	 25 	 80 	 0.000000000498250 	 0.000000000020243 	 0.013189747572128 	 21.413 	  8857.7778 	 3825.59805 	 2007024586.0511791706 	 0.000000000169750 	 0.000000000000056 	 True 	 True 	 True 	 True 
True 	 50 	 80 	 0.000000000051100 	 0.000000000001732 	 0.002257061417083 	 -9.875 	  2209.7297 	    0.00000 	 19569471624.2661437988 	 0.000000000170550 	 0.000000000000023 	 True 	 True 	 True 	 True 
False 	 75 	 80 	 -0.000000000000469 	 0.000000000000000 	 0.000000000000000 	 0.000 	     0.0000 	    0.00000 	 0.0000000000 	 0.000000000000000 	 0.000000000000814 	 True 	 True 	 False 	 True 
False 	 100 	 80 	 -0.000000000004386 	 0.000000000000000 	 0.000000000000000 	 0.000 	     0.0000 	    0.00000 	 0.0000000000 	 0.000000000000000 	 0.000000000000000 	 True 	 True 	 False 	 True 
True 	 2 	 20 	 0.000000000161525 	 0.000000000003411 	 0.000177797605630 	 -2.744 	 64610.0000 	    0.00000 	 6190992106.4850635529 	 0.000000000172100 	 0.000000000000002 	 True 	 True 	 True 	 True 
True 	 5 	 20 	 0.000000000192350 	 0.000000000006661 	 0.000868041578321 	 23.409 	  8548.8889 	 4340.58435 	 5198856251.6246433258 	 0.000000000234200 	 0.000000000000022 	 True 	 True 	 True 	 True 
True 	 8 	 20 	 0.000000000182525 	 0.000000000008553 	 0.001783342026984 	 31.450 	 73010.0000 	    0.00000 	 5478701547.7331867218 	 0.000000000258200 	 0.000000000000002 	 True 	 True 	 True 	 True 
True 	 10 	 20 	 0.000000000064950 	 0.000000000004603 	 0.001199754387222 	 38.908 	  4330.0000 	    0.00000 	 15396458814.4726734161 	 0.000000000156700 	 0.000000000000015 	 True 	 True 	 True 	 True 
False 	 15 	 20 	 0.000000000077200 	 0.000000000000000 	 0.000000000000000 	 0.000 	     0.0000 	    0.00000 	 0.0000000000 	 0.000000000000000 	 0.000000000002402 	 True 	 True 	 False 	 True 
False 	 25 	 20 	 0.000000000013145 	 0.000000000000000 	 0.000000000000000 	 0.000 	     0.0000 	    0.00000 	 0.0000000000 	 0.000000000000000 	 0.000000000002615 	 True 	 True 	 False 	 True 
False 	 50 	 20 	 0.000000000003403 	 0.000000000000000 	 0.000000000000000 	 0.000 	     0.0000 	    0.00000 	 0.0000000000 	 0.000000000000000 	 0.000000000002993 	 True 	 True 	 False 	 True 
False 	 75 	 20 	 -0.000000000010995 	 0.000000000000000 	 0.000000000000000 	 0.000 	     0.0000 	    0.00000 	 0.0000000000 	 0.000000000000000 	 0.000000000000000 	 True 	 True 	 False 	 True 
False 	 100 	 20 	 -0.000000000002448 	 0.000000000000000 	 0.000000000000000 	 0.000 	     0.0000 	    0.00000 	 0.0000000000 	 0.000000000000000 	 0.000000000000423 	 True 	 True 	 False 	 True 
False 	 2 	 5 	 0.000000000098920 	 0.000000000000000 	 0.000000000000000 	 0.000 	     0.0000 	    0.00000 	 0.0000000000 	 0.000000000000000 	 0.000000000023000 	 True 	 True 	 False 	 True 
True 	 5 	 5 	 0.000000000625300 	 0.000000000045700 	 0.005955460887054 	 43.717 	  6947.7778 	 5427.83754 	 1599232368.4631376266 	 0.000000000192950 	 0.000000000000090 	 True 	 True 	 True 	 True 
True 	 8 	 5 	 0.000000000616800 	 0.000000000026366 	 0.005497513617916 	 31.413 	 61680.0000 	    0.00000 	 1621271076.5239949226 	 0.000000000126000 	 0.000000000000010 	 True 	 True 	 True 	 True 
True 	 10 	 5 	 0.000000001423400 	 0.000000000077041 	 0.020079462282852 	 34.709 	 10167.1429 	    0.00000 	 702543206.4071940184 	 0.000000000492850 	 0.000000000000140 	 True 	 True 	 True 	 True 
True 	 15 	 5 	 0.000000001364600 	 0.000000000075571 	 0.029544267994327 	 35.941 	  5458.4000 	 2654.77811 	 732815477.0628756285 	 0.000000000272150 	 0.000000000000250 	 True 	 True 	 True 	 True 
True 	 25 	 5 	 0.000000000261400 	 0.000000000023031 	 0.015006320288964 	 46.870 	  1045.6000 	 3914.54581 	 3825554705.4322881699 	 0.000000000530350 	 0.000000000000250 	 True 	 True 	 True 	 True 
True 	 50 	 5 	 0.000000000045900 	 0.000000000002193 	 0.002857762670477 	 32.445 	  1568.3333 	    0.00000 	 21786492374.7276687622 	 0.000000000209550 	 0.000000000000030 	 True 	 True 	 True 	 True 
False 	 75 	 5 	 0.000000000064430 	 0.000000000000000 	 0.000000000000000 	 0.000 	     0.0000 	    0.00000 	 0.0000000000 	 0.000000000000000 	 0.000000000012070 	 True 	 True 	 False 	 True 
False 	 100 	 5 	 -0.000000000016400 	 0.000000000000000 	 0.000000000000000 	 0.000 	     0.0000 	    0.00000 	 0.0000000000 	 0.000000000000000 	 0.000000000005330 	 True 	 True 	 False 	 True 
True 	 2 	 80 	 0.000000000279688 	 0.000000000005189 	 0.000270502414792 	 -3.480 	  6884.6154 	    0.00000 	 3575418994.4134082794 	 0.000000000117950 	 0.000000000000041 	 True 	 True 	 True 	 True 
True 	 5 	 80 	 0.000000002200625 	 0.000000000068022 	 0.008864391920796 	 13.536 	 36298.9691 	 2985.16234 	 454416358.9889236689 	 0.000000000096750 	 0.000000000000061 	 True 	 True 	 True 	 True 
True 	 8 	 80 	 0.000000001468750 	 0.000000000055787 	 0.011631891298771 	 18.541 	 40517.2414 	 3198.52835 	 680851063.8297872543 	 0.000000000103900 	 0.000000000000036 	 True 	 True 	 True 	 True 
True 	 10 	 80 	 0.000000000932938 	 0.000000000036125 	 0.009415362124499 	 21.714 	  4377.4194 	 3445.13744 	 1071883164.7350437641 	 0.000000000118150 	 0.000000000000213 	 True 	 True 	 True 	 True 
True 	 15 	 80 	 0.000000000947813 	 0.000000000038713 	 0.015134911943463 	 23.947 	  2172.6361 	 3510.06844 	 1055060995.7138146162 	 0.000000000297500 	 0.000000000000436 	 True 	 True 	 True 	 True
