Repository: aleonhardt/MoS2_Distribution_Database

File: CurrentDatabaseFiles/Output_16-188_Devices.txt
Flag 	 Length (um) 	 Width (um) 	 Drain Current (A/um) 	 Transconductance_Max(S/um) 	 Mobility (cm2/V-s) 	 Threshold (V) 	 OnOff 	 R_total (ohm-um) 	 Gate Leakage (A) 	 Drain_off_current (A/um) 	 Data_Flag 	 Gate_Flag 	 OnOff_Flag 	 Threshold_Flag
False 	 2 	 80 	 0.000000000000000 	 0.000000000000000 	 0.000000000000000 	 0.000 	     0.0000 	 0.0000000000 	 0.000000000000000 	 0.000000000000000 	 True 	 True 	 True 	 False 
True 	 5 	 80 	 0.000000011150000 	 0.000000002875000 	 0.374659738518136 	 11.450 	 193913.0435 	 89686098.6547085345 	 0.000000000007950 	 0.000000000000057 	 True 	 True 	 True 	 True 
True 	 8 	 80 	 0.000000009237500 	 0.000000002223684 	 0.463652143227937 	 15.473 	 87976.1905 	 108254397.8349120319 	 0.000000000007750 	 0.000000000000105 	 True 	 True 	 True 	 True 
True 	 10 	 80 	 0.000000005375000 	 0.000000001375000 	 0.358370184669522 	 18.690 	 179166.6667 	 186046511.6279069781 	 0.000000000005600 	 0.000000000000030 	 True 	 True 	 True 	 True 
False 	 15 	 80 	 0.000000000000000 	 0.000000000000000 	 0.000000000000000 	 0.000 	     0.0000 	 0.0000000000 	 0.000000000000000 	 0.000000000000000 	 True 	 True 	 False 	 True 
False 	 25 	 80 	 0.000000000000000 	 0.000000000000000 	 0.000000000000000 	 0.000 	     0.0000 	 0.0000000000 	 0.000000000000000 	 0.000000000000000 	 True 	 True 	 True 	 False 
True 	 50 	 80 	 0.000000000013750 	 0.000000000001587 	 0.002067915993835 	 31.282 	 22000.0000 	 72727272727.2727355957 	 0.000000000124000 	 0.000000000000001 	 True 	 True 	 True 	 True 
False 	 75 	 80 	 0.000000000000000 	 0.000000000000000 	 0.000000000000000 	 0.000 	     0.0000 	 0.0000000000 	 0.000000000000000 	 0.000000000000000 	 True 	 True 	 True 	 False 
False 	 100 	 80 	 0.000000000000000 	 0.000000000000000 	 0.000000000000000 	 0.000 	     0.0000 	 0.0000000000 	 0.000000000000000 	 0.000000000000000 	 True 	 True 	 False 	 True 
False 	 2 	 20 	 0.000000000000000 	 0.000000000000000 	 0.000000000000000 	 0.000 	     0.0000 	 0.0000000000 	 0.000000000000000 	 0.000000000000000 	 True 	 True 	 False 	 True 
True 	 5 	 20 	 0.000000034600000 	 0.000000007631579 	 0.994520129704895 	 13.008 	 137029.7030 	 28901734.1040462442 	 0.000000000024100 	 0.000000000000252 	 True 	 True 	 True 	 True 
False 	 8 	 20 	 0.000000000000000 	 0.000000000000000 	 0.000000000000000 	 0.000 	     0.0000 	 0.0000000000 	 0.000000000000000 	 0.000000000000000 	 True 	 True 	 False 	 True 
True 	 10 	 20 	 0.000000021450000 	 0.000000003894737 	 1.015096408250513 	 26.322 	 8580000.0000 	 46620046.6200466156 	 0.000000000155000 	 0.000000000000002 	 True 	 True 	 True 	 True 
True 	 15 	 20 	 0.000000000870000 	 0.000000000143421 	 0.056070359036810 	 22.981 	  5800.0000 	 1149425287.3563218117 	 0.000000000068600 	 0.000000000000150 	 True 	 True 	 True 	 True 
False 	 25 	 20 	 0.000000000000000 	 0.000000000000000 	 0.000000000000000 	 0.000 	     0.0000 	 0.0000000000 	 0.000000000000000 	 0.000000000000000 	 True 	 True 	 False 	 True 
False 	 50 	 20 	 0.000000000000000 	 0.000000000000000 	 0.000000000000000 	 0.000 	     0.0000 	 0.0000000000 	 0.000000000000000 	 0.000000000000000 	 True 	 True 	 True 	 False 
False 	 75 	 20 	 0.000000000000000 	 0.000000000000000 	 0.000000000000000 	 0.000 	     0.0000 	 0.0000000000 	 0.000000000000000 	 0.000000000000000 	 True 	 True 	 False 	 True 
False 	 100 	 20 	 0.000000000000000 	 0.000000000000000 	 0.000000000000000 	 0.000 	     0.0000 	 0.0000000000 	 0.000000000000000 	 0.000000000000000 	 True 	 True 	 True 	 False 
True 	 2 	 5 	 0.000000161800000 	 0.000000041368421 	 2.156393991580819 	 6.902 	 37803.7383 	 6180469.7156983931 	 0.000000000022600 	 0.000000000004280 	 True 	 True 	 True 	 True 
True 	 5 	 5 	 0.000000112600000 	 0.000000026000000 	 3.388227200511839 	 12.079 	 1407500.0000 	 8880994.6714031957 	 0.000000000087500 	 0.000000000000080 	 True 	 True 	 True 	 True 
True 	 8 	 5 	 0.000000091600000 	 0.000000022000000 	 4.587138363769895 	 13.209 	 79652.1739 	 10917030.5676855892 	 0.000000000119000 	 0.000000000001150 	 True 	 True 	 True 	 True 
True 	 10 	 5 	 0.000000002180000 	 0.000000000154737 	 0.040329505949412 	 41.889 	  1329.6703 	 458715596.3302752376 	 -0.000000000004750 	 0.000000000001820 	 True 	 True 	 True 	 True 
False 	 15 	 5 	 0.000000000000000 	 0.000000000000000 	 0.000000000000000 	 0.000 	     0.0000 	 0.0000000000 	 0.000000000000000 	 0.000000000000000 	 True 	 True 	 False 	 True 
False 	 25 	 5 	 0.000000000000000 	 0.000000000000000 	 0.000000000000000 	 0.000 	     0.0000 	 0.0000000000 	 0.000000000000000 	 0.000000000000000 	 True 	 True 	 False 	 True 
True 	 50 	 5 	 0.000000001804000 	 0.000000000315789 	 0.411525570912370 	 25.400 	 90200.0000 	 554323725.0554323196 	 0.000000000004450 	 0.000000000000020 	 True 	 True 	 True 	 True 
False 	 75 	 5 	 0.000000000000000 	 0.000000000000000 	 0.000000000000000 	 0.000 	     0.0000 	 0.0000000000 	 0.000000000000000 	 0.000000000000000 	 True 	 True 	 False 	 True 
False 	 100 	 5 	 0.000000000000000 	 0.000000000000000 	 0.000000000000000 	 0.000 	     0.0000 	 0.0000000000 	 0.000000000000000 	 0.000000000000000 	 True 	 True 	 False 	 True 
False 	 2 	 80 	 0.000000000000000 	 0.000000000000000 	 0.000000000000000 	 0.000 	     0.0000 	 0.0000000000 	 0.000000000000000 	 0.000000000000000 	 True 	 True 	 True 	 False 
True 	 5 	 80 	 0.000000003875000 	 0.000000000967105 	 0.126029706091913 	 13.591 	 1240000.0000 	 258064516.1290322542 	 0.000000000070300 	 0.000000000000003 	 True 	 True 	 True 	 True 
True 	 8 	 80 	 0.000000000742500 	 0.000000000128947 	 0.026886337299608 	 28.708 	  3413.7931 	 1346801346.8013467789 	 0.000000000018700 	 0.000000000000217 	 True 	 True 	 True 	 True 
False 	 10 	 80 	 0.000000000000000 	 0.000000000000000 	 0.000000000000000 	 0.000 	     0.0000 	 0.0000000000 	 0.000000000000000 	 0.000000000000000 	 True 	 True 	 True 	 False 
False 	 15 	 80 	 0.000000000000000 	 0.000000000000000 	 0.000000000000000 	 0.000 	     0.0000 	 0.0000000000 	 0.000000000000000 	 0.000000000000000 	 True 	 True 	 True 	 False 
False 	 25 	 80 	 0.000000000000000 	 0.000000000000000 	 0.000000000000000 	 0.000 	     0.0000 	 0.0000000000 	 0.000000000000000 	 0.000000000000000 	 True 	 True 	 True 	 False 
False 	 50 	 80 	 0.000000000000000 	 0.000000000000000 	 0.000000000000000 	 0.000 	     0.0000 	 0.0000000000 	 0.000000000000000 	 0.000000000000000 	 True 	 True 	 False 	 True 
False 	 75 	 80 	 0.000000000000000 	 0.000000000000000 	 0.000000000000000 	 0.000 	     0.0000 	 0.0000000000 	 0.000000000000000 	 0.000000000000000 	 True 	 True 	 True 	 False 
False 	 100 	 80 	 0.000000000000000 	 0.000000000000000 	 0.000000000000000 	 0.000 	     0.0000 	 0.0000000000 	 0.000000000000000 	 0.000000000000000 	 True 	 True 	 True 	 False 
True 	 2 	 20 	 0.000000153000000 	 0.000000037763158 	 1.968463980864169 	 3.084 	 755555.5556 	 6535947.7124183010 	 0.000000000143000 	 0.000000000000202 	 True 	 True 	 True 	 True 
False 	 5 	 20 	 0.000000000000000 	 0.000000000000000 	 0.000000000000000 	 0.000 	     0.0000 	 0.0000000000 	 0.000000000000000 	 0.000000000000000 	 True 	 True 	 True 	 False 
True 	 8 	 20 	 0.000000091000000 	 0.000000025000000 	 5.212657231556681 	 10.696 	 353398.0583 	 10989010.9890109878 	 0.000000000092500 	 0.000000000000257 	 True 	 True 	 True 	 True 
False 	 10 	 20 	 0.000000000000000 	 0.000000000000000 	 0.000000000000000 	 0.000 	     0.0000 	 0.0000000000 	 0.000000000000000 	 0.000000000000000 	 True 	 True 	 True 	 False 
True 	 15 	 20 	 0.000000054000000 	 0.000000013078947 	 5.113205218586192 	 15.672 	 407547.1698 	 18518518.5185185149 	 0.000000000194000 	 0.000000000000132 	 True 	 True 	 True 	 True 
False 	 25 	 20 	 0.000000000000000 	 0.000000000000000 	 0.000000000000000 	 0.000 	     0.0000 	 0.0000000000 	 0.000000000000000 	 0.000000000000000 	 True 	 True 	 True 	 False 
False 	 50 	 20 	 0.000000000000000 	 0.000000000000000 	 0.000000000000000 	 0.000 	     0.0000 	 0.0000000000 	 0.000000000000000 	 0.000000000000000 	 True 	 True 	 True 	 False 
False 	 75 	 20 	 0.000000000000000 	 0.000000000000000 	 0.000000000000000 	 0.000 	     0.0000 	 0.0000000000 	 0.000000000000000 	 0.000000000000000 	 True 	 True 	 False 	 True 
False 	 100 	 20 	 0.000000000000000 	 0.000000000000000 	 0.000000000000000 	 0.000 	     0.0000 	 0.0000000000 	 0.000000000000000 	 0.000000000000000 	 True 	 True 	 True 	 False 
True 	 2 	 5 	 0.000000043800000 	 0.000000015210526 	 0.792872599957833 	 4.860 	 15208.3333 	 22831050.2283105031 	 0.000000000010600 	 0.000000000002880 	 True 	 True 	 True 	 True 
True 	 5 	 5 	 0.000000144400000 	 0.000000036000000 	 4.691391508401018 	 9.674 	 401111.1111 	 6925207.7562326863 	 0.000000000013900 	 0.000000000000360 	 True 	 True 	 True 	 True 
True 	 8 	 5 	 0.000000111000000 	 0.000000026631579 	 5.552851703510919 	 11.018 	 49115.0442 	 9009009.0090090092 	 0.000000000034500 	 0.000000000002260 	 True 	 True 	 True 	 True 
True 	 10 	 5 	 0.000000075000000 	 0.000000018000000 	 4.691391508401019 	 14.116 	 326086.9565 	 13333333.3333333321 	 0.000000000021900 	 0.000000000000230 	 True 	 True 	 True 	 True 
True 	 15 	 5 	 0.000000072800000 	 0.000000018000000 	 7.037087262601561 	 13.460 	 26000.0000 	 13736263.7362637371 	 0.000000000042400 	 0.000000000002800 	 True 	 True 	 True 	 True 
True 	 25 	 5 	 0.000000005480000 	 0.000000001064211 	 0.693420586987342 	 27.470 	 548000.0000 	 182481751.8248175085 	 0.000000000083900 	 0.000000000000010 	 True 	 True 	 True 	 True 
False 	 50 	 5 	 0.000000000000000 	 0.000000000000000 	 0.000000000000000 	 0.000 	     0.0000 	 0.0000000000 	 0.000000000000000 	 0.000000000000000 	 True 	 True 	 False 	 True 
True 	 75 	 5 	 0.000000005840000 	 0.000000001231579 	 2.407424589837365 	 25.208 	  2539.1304 	 171232876.7123287618 	 0.000000000356000 	 0.000000000002300 	 True 	 True 	 True 	 True 
False 	 100 	 5 	 0.000000000000000 	 0.000000000000000 	 0.000000000000000 	 0.000 	     0.0000 	 0.0000000000 	 0.000000000000000 	 0.000000000000000 	 True 	 True 	 False 	 True 
False 	 2 	 80 	 0.000000000000000 	 0.000000000000000 	 0.000000000000000 	 0.000 	     0.0000 	 0.0000000000 	 0.000000000000000 	 0.000000000000000 	 True 	 True 	 True 	 False 
False 	 5 	 80 	 0.000000000000000 	 0.000000000000000 	 0.000000000000000 	 0.000 	     0.0000 	 0.0000000000 	 0.000000000000000 	 0.000000000000000 	 True 	 True 	 True 	 False 
False 	 8 	 80 	 0.000000000000000 	 0.000000000000000 	 0.000000000000000 	 0.000 	     0.0000 	 0.0000000000 	 0.000000000000000 	 0.000000000000000 	 True 	 True 	 False 	 True 
False 	 10 	 80 	 0.000000000000000 	 0.000000000000000 	 0.000000000000000 	 0.000 	     0.0000 	 0.0000000000 	 0.000000000000000 	 0.000000000000000 	 True 	 True 	 False 	 True 
False 	 15 	 80 	 0.000000000000000 	 0.000000000000000 	 0.000000000000000 	 0.000 	     0.0000 	 0.0000000000 	 0.000000000000000 	 0.000000000000000 	 True 	 True 	 False 	 True 
False 	 25 	 80 	 0.000000000000000 	 0.000000000000000 	 0.000000000000000 	 0.000 	     0.0000 	 0.0000000000 	 0.000000000000000 	 0.000000000000000 	 True 	 True 	 False 	 True 
False 	 50 	 80 	 0.000000000000000 	 0.000000000000000 	 0.000000000000000 	 0.000 	     0.0000 	 0.0000000000 	 0.000000000000000 	 0.000000000000000 	 True 	 True 	 True 	 False 
False 	 75 	 80 	 0.000000000000000 	 0.000000000000000 	 0.000000000000000 	 0.000 	     0.0000 	 0.0000000000 	 0.000000000000000 	 0.000000000000000 	 True 	 True 	 True 	 False 
False 	 100 	 80 	 0.000000000000000 	 0.000000000000000 	 0.000000000000000 	 0.000 	     0.0000 	 0.0000000000 	 0.000000000000000 	 0.000000000000000 	 True 	 True 	 False 	 True 
True 	 2 	 20 	 0.000000202500000 	 0.000000050000000 	 2.606328615778355 	 1.176 	 547297.2973 	 4938271.6049382715 	 0.000000000025700 	 0.000000000000370 	 True 	 True 	 True 	 True 
True 	 5 	 20 	 0.000000148000000 	 0.000000040526316 	 5.281244826708749 	 1.867 	 392052.9801 	 6756756.7567567565 	 0.000000000105000 	 0.000000000000378 	 True 	 True 	 True 	 True 
False 	 8 	 20 	 0.000000000000000 	 0.000000000000000 	 0.000000000000000 	 0.000 	     0.0000 	 0.0000000000 	 0.000000000000000 	 0.000000000000000 	 True 	 True 	 True 	 False 
True 	 10 	 20 	 0.000000004390000 	 0.000000000732895 	 0.191016452498492 	 23.713 	  2316.8831 	 227790432.8018223047 	 0.000000000033900 	 0.000000000001925 	 True 	 True 	 True 	 True 
False 	 15 	 20 	 0.000000000000000 	 0.000000000000000 	 0.000000000000000 	 0.000 	     0.0000 	 0.0000000000 	 0.000000000000000 	 0.000000000000000 	 True 	 True 	 False 	 True 
False 	 25 	 20 	 0.000000000000000 	 0.000000000000000 	 0.000000000000000 	 0.000 	     0.0000 	 0.0000000000 	 0.000000000000000 	 0.000000000000000 	 True 	 True 	 True 	 False 
False 	 50 	 20 	 0.000000000000000 	 0.000000000000000 	 0.000000000000000 	 0.000 	     0.0000 	 0.0000000000 	 0.000000000000000 	 0.000000000000000 	 True 	 True 	 False 	 True 
False 	 75 	 20 	 0.000000000000000 	 0.000000000000000 	 0.000000000000000 	 0.000 	     0.0000 	 0.0000000000 	 0.000000000000000 	 0.000000000000000 	 True 	 True 	 False 	 True 
False 	 100 	 20 	 0.000000000000000 	 0.000000000000000 	 0.000000000000000 	 0.000 	     0.0000 	 0.0000000000 	 0.000000000000000 	 0.000000000000000 	 True 	 True 	 True 	 False 
True 	 2 	 5 	 0.000000254000000 	 0.000000080000000 	 4.170125785245347 	 3.435 	 705555.5556 	 3937007.8740157485 	 0.000000000026000 	 0.000000000000360 	 True 	 True 	 True 	 True 
True 	 5 	 5 	 0.000000197000000 	 0.000000060000000 	 7.818985847335045 	 5.925 	 249367.0886 	 5076142.1319796946 	 -0.000000000004150 	 0.000000000000790 	 True 	 True 	 True 	 True 
True 	 8 	 5 	 0.000000122200000 	 0.000000030526316 	 6.364928830111328 	 11.747 	 230566.0377 	 8183306.0556464819 	 -0.000000000003350 	 0.000000000000530 	 True 	 True 	 True 	 True 
False 	 10 	 5 	 0.000000000000000 	 0.000000000000000 	 0.000000000000000 	 0.000 	     0.0000 	 0.0000000000 	 0.000000000000000 	 0.000000000000000 	 True 	 True 	 True 	 False 
True 	 15 	 5 	 0.000000000516000 	 0.000000000049226 	 0.019244993323717 	 22.978 	 10320.0000 	 1937984496.1240310669 	 0.000000000079400 	 0.000000000000050 	 True 	 True 	 True 	 True 
True 	 25 	 5 	 0.000000021400000 	 0.000000003778947 	 2.462294665959014 	 26.727 	  7086.0927 	 46728971.9626168162 	 0.000000000064700 	 0.000000000003020 	 True 	 True 	 True 	 True 
False 	 50 	 5 	 0.000000000000000 	 0.000000000000000 	 0.000000000000000 	 0.000 	     0.0000 	 0.0000000000 	 0.000000000000000 	 0.000000000000000 	 True 	 True 	 False 	 True 
True 	 75 	 5 	 0.000000006600000 	 0.000000001200000 	 2.345695754200510 	 22.376 	 330000.0000 	 151515151.5151515305 	 0.000000000076100 	 0.000000000000020 	 True 	 True 	 True 	 True 
False 	 100 	 5 	 0.000000000000000 	 0.000000000000000 	 0.000000000000000 	 0.000 	     0.0000 	 0.0000000000 	 0.000000000000000 	 0.000000000000000 	 True 	 True 	 False 	 True 
False 	 2 	 80 	 0.000000000000000 	 0.000000000000000 	 0.000000000000000 	 0.000 	     0.0000 	 0.0000000000 	 0.000000000000000 	 0.000000000000000 	 True 	 True 	 True 	 False 
False 	 5 	 80 	 0.000000000000000 	 0.000000000000000 	 0.000000000000000 	 0.000 	     0.0000 	 0.0000000000 	 0.000000000000000 	 0.000000000000000 	 True 	 True 	 True 	 False 
False 	 8 	 80 	 0.000000000000000 	 0.000000000000000 	 0.000000000000000 	 0.000 	     0.0000 	 0.0000000000 	 0.000000000000000 	 0.000000000000000 	 True 	 True 	 True 	 False 
False 	 10 	 80 	 0.000000000000000 	 0.000000000000000 	 0.000000000000000 	 0.000 	     0.0000 	 0.0000000000 	 0.000000000000000 	 0.000000000000000 	 True 	 True 	 True 	 False 
False 	 15 	 80 	 0.000000000000000 	 0.000000000000000 	 0.000000000000000 	 0.000 	     0.0000 	 0.0000000000 	 0.000000000000000 	 0.000000000000000 	 True 	 True 	 True 	 False 
False 	 25 	 80 	 0.000000000000000 	 0.000000000000000 	 0.000000000000000 	 0.000 	     0.0000 	 0.0000000000 	 0.000000000000000 	 0.000000000000000 	 True 	 True 	 True 	 False 
False 	 50 	 80 	 0.000000000000000 	 0.000000000000000 	 0.000000000000000 	 0.000 	     0.0000 	 0.0000000000 	 0.000000000000000 	 0.000000000000000 	 True 	 True 	 True 	 False 
False 	 75 	 80 	 0.000000000000000 	 0.000000000000000 	 0.000000000000000 	 0.000 	     0.0000 	 0.0000000000 	 0.000000000000000 	 0.000000000000000 	 True 	 True 	 True 	 False 
False 	 100 	 80 	 0.000000000000000 	 0.000000000000000 	 0.000000000000000 	 0.000 	     0.0000 	 0.0000000000 	 0.000000000000000 	 0.000000000000000 	 True 	 True 	 False 	 True 
False 	 2 	 20 	 0.000000000000000 	 0.000000000000000 	 0.000000000000000 	 0.000 	     0.0000 	 0.0000000000 	 0.000000000000000 	 0.000000000000000 	 True 	 True 	 True 	 False 
True 	 5 	 20 	 0.000000129000000 	 0.000000032368421 	 4.218137101851796 	 8.657 	 510891.0891 	 7751937.9844961241 	 0.000000000042000 	 0.000000000000252 	 True 	 True 	 True 	 True 
True 	 8 	 20 	 0.000000074000000 	 0.000000002605263 	 0.543213753604331 	 36.172 	 271559.6330 	 13513513.5135135129 	 0.000000000009050 	 0.000000000000273 	 True 	 True 	 True 	 True 
False 	 10 	 20 	 0.000000000000000 	 0.000000000000000 	 0.000000000000000 	 0.000 	     0.0000 	 0.0000000000 	 0.000000000000000 	 0.000000000000000 	 True 	 True 	 False 	 True 
False 	 15 	 20 	 0.000000000000000 	 0.000000000000000 	 0.000000000000000 	 0.000 	     0.0000 	 0.0000000000 	 0.000000000000000 	 0.000000000000000 	 True 	 True 	 True 	 False 
False 	 25 	 20 	 0.000000000000000 	 0.000000000000000 	 0.000000000000000 	 0.000 	     0.0000 	 0.0000000000 	 0.000000000000000 	 0.000000000000000 	 True 	 True 	 True 	 False 
False 	 50 	 20 	 0.000000000000000 	 0.000000000000000 	 0.000000000000000 	 0.000 	     0.0000 	 0.0000000000 	 0.000000000000000 	 0.000000000000000 	 True 	 True 	 True 	 False 
False 	 75 	 20 	 0.000000000000000 	 0.000000000000000 	 0.000000000000000 	 0.000 	     0.0000 	 0.0000000000 	 0.000000000000000 	 0.000000000000000 	 True 	 True 	 True 	 False 
False 	 100 	 20 	 0.000000000000000 	 0.000000000000000 	 0.000000000000000 	 0.000 	     0.0000 	 0.0000000000 	 0.000000000000000 	 0.000000000000000 	 True 	 True 	 True 	 False 
True 	 2 	 5 	 0.000000308000000 	 0.000000080000000 	 4.170125785245380 	 2.182 	 206711.4094 	 3246753.2467532465 	 0.000000000046000 	 0.000000000001490 	 True 	 True 	 True 	 True 
True 	 5 	 5 	 0.000000200000000 	 0.000000060000000 	 7.818985847335045 	 6.859 	 363636.3636 	 5000000.0000000000 	 0.000000000142000 	 0.000000000000550 	 True 	 True 	 True 	 True 
True 	 8 	 5 	 0.000000079200000 	 0.000000013263158 	 2.765451836531127 	 13.313 	 226285.7143 	 12626262.6262626257 	 0.000000000013100 	 0.000000000000350 	 True 	 True 	 True 	 True 
False 	 10 	 5 	 0.000000000000000 	 0.000000000000000 	 0.000000000000000 	 0.000 	     0.0000 	 0.0000000000 	 0.000000000000000 	 0.000000000000000 	 True 	 True 	 True 	 False 
True 	 15 	 5 	 0.000000091600000 	 0.000000024842105 	 9.712003473531931 	 7.711 	 213023.2558 	 10917030.5676855892 	 0.000000000147000 	 0.000000000000430 	 True 	 True 	 True 	 True 
False 	 25 	 5 	 0.000000000000000 	 0.000000000000000 	 0.000000000000000 	 0.000 	     0.0000 	 0.0000000000 	 0.000000000000000 	 0.000000000000000 	 True 	 True 	 False 	 True 
False 	 50 	 5 	 0.000000000000000 	 0.000000000000000 	 0.000000000000000 	 0.000 	     0.0000 	 0.0000000000 	 0.000000000000000 	 0.000000000000000 	 True 	 True 	 False 	 True 
True 	 75 	 5 	 0.000000000342000 	 0.000000000011335 	 0.022156536737922 	 51.115 	  7320.0000 	 2923976608.1871342659 	 0.000000000071700 	 0.000000000000050 	 True 	 True 	 True 	 True 
False 	 100 	 5 	 0.000000000000000 	 0.000000000000000 	 0.000000000000000 	 0.000 	     0.0000 	 0.0000000000 	 0.000000000000000 	 0.000000000000000 	 True 	 True 	 False 	 True 
True 	 2 	 80 	 0.000000002212500 	 0.000000000562500 	 0.029321196927506 	 8.536 	 16542.0561 	 451977401.1299434900 	 0.000000000045800 	 0.000000000000134 	 True 	 True 	 True 	 True 
True 	 5 	 80 	 0.000000023375000 	 0.000000005131579 	 0.668729052732601 	 17.191 	 850000.0000 	 42780748.6631016061 	 -0.000000000001450 	 0.000000000000027 	 True 	 True 	 True 	 True 
True 	 8 	 80 	 0.000000007250000 	 0.000000001651316 	 0.344309727663350 	 20.646 	 297435.8974 	 137931034.4827586412 	 0.000000000007700 	 0.000000000000024 	 True 	 True 	 True 	 True 
True 	 10 	 80 	 0.000000001950000 	 0.000000000389474 	 0.101509640825051 	 28.641 	 346666.6667 	 512820512.8205128908 	 0.000000000324000 	 0.000000000000006 	 True 	 True 	 True 	 True 
False 	 15 	 80 	 0.000000000000000 	 0.000000000000000 	 0.000000000000000 	 0.000 	     0.0000 	 0.0000000000 	 0.000000000000000 	 0.000000000000000 	 True 	 True 	 False 	 True 
True 	 25 	 80 	 0.000000000153750 	 0.000000000031382 	 0.020447676804708 	 28.354 	  8482.7586 	 6504065040.6504068375 	 0.000000000296000 	 0.000000000000018 	 True 	 True 	 True 	 True 
False 	 50 	 80 	 0.000000000000000 	 0.000000000000000 	 0.000000000000000 	 0.000 	     0.0000 	 0.0000000000 	 0.000000000000000 	 0.000000000000000 	 True 	 True 	 True 	 False 
False 	 75 	 80 	 0.000000000000000 	 0.000000000000000 	 0.000000000000000 	 0.000 	     0.0000 	 0.0000000000 	 0.000000000000000 	 0.000000000000000 	 True 	 True 	 False 	 True 
False 	 100 	 80 	 0.000000000000000 	 0.000000000000000 	 0.000000000000000 	 0.000 	     0.0000 	 0.0000000000 	 0.000000000000000 	 0.000000000000000 	 True 	 True 	 False 	 True 
True 	 2 	 20 	 0.000000046950000 	 0.000000011592105 	 0.604256713289664 	 6.720 	 9390000.0000 	 21299254.5260915868 	 -0.000000000000650 	 0.000000000000005 	 True 	 True 	 True 	 True 
False 	 5 	 20 	 0.000000000000000 	 0.000000000000000 	 0.000000000000000 	 0.000 	     0.0000 	 0.0000000000 	 0.000000000000000 	 0.000000000000000 	 True 	 True 	 False 	 True 
True 	 8 	 20 	 0.000000008300000 	 0.000000001539474 	 0.320989945311649 	 24.270 	 85128.2051 	 120481927.7108433694 	 0.000000000004050 	 0.000000000000098 	 True 	 True 	 True 	 True 
False 	 10 	 20 	 0.000000000000000 	 0.000000000000000 	 0.000000000000000 	 0.000 	     0.0000 	 0.0000000000 	 0.000000000000000 	 0.000000000000000 	 True 	 True 	 True 	 True 
False 	 15 	 20 	 0.000000000000000 	 0.000000000000000 	 0.000000000000000 	 0.000 	     0.0000 	 0.0000000000 	 0.000000000000000 	 0.000000000000000 	 True 	 True 	 False 	 True 
False 	 25 	 20 	 0.000000000000000 	 0.000000000000000 	 0.000000000000000 	 0.000 	     0.0000 	 0.0000000000 	 0.000000000000000 	 0.000000000000000 	 True 	 True 	 True 	 False 
False 	 50 	 20 	 0.000000000000000 	 0.000000000000000 	 0.000000000000000 	 0.000 	     0.0000 	 0.0000000000 	 0.000000000000000 	 0.000000000000000 	 True 	 True 	 False 	 True 
True 	 75 	 20 	 0.000000000470500 	 0.000000000060000 	 0.117284787710026 	 36.984 	 47050.0000 	 2125398512.2210416794 	 0.000000000002200 	 0.000000000000010 	 True 	 True 	 True 	 True 
False 	 100 	 20 	 0.000000000000000 	 0.000000000000000 	 0.000000000000000 	 0.000 	     0.0000 	 0.0000000000 	 0.000000000000000 	 0.000000000000000 	 True 	 True 	 False 	 True 
True 	 2 	 5 	 0.000000088000000 	 0.000000026000000 	 1.355290880204735 	 7.623 	  9282.7004 	 11363636.3636363633 	 0.000000000037100 	 0.000000000009480 	 True 	 True 	 True 	 True 
True 	 5 	 5 	 0.000000011380000 	 0.000000001628421 	 0.212210019400479 	 25.148 	 43769.2308 	 87873462.2144112587 	 0.000000000037600 	 0.000000000000260 	 True 	 True 	 True 	 True 
True 	 8 	 5 	 0.000000061800000 	 0.000000012210526 	 2.545971532044532 	 27.371 	 28878.5047 	 16181229.7734627854 	 0.000000000070900 	 0.000000000002140 	 True 	 True 	 True 	 True 
True 	 10 	 5 	 0.000000042400000 	 0.000000010000000 	 2.606328615778342 	 27.909 	 13856.2092 	 23584905.6603773609 	 0.000000000144000 	 0.000000000003060 	 True 	 True 	 True 	 True 
True 	 15 	 5 	 0.000000021600000 	 0.000000005000000 	 1.954746461833756 	 27.481 	 16875.0000 	 46296296.2962962985 	 0.000000000095400 	 0.000000000001280 	 True 	 True 	 True 	 True 
True 	 25 	 5 	 0.000000000966000 	 0.000000000183158 	 0.119342415564587 	 28.686 	  3577.7778 	 1035196687.3706004620 	 0.000000000023000 	 0.000000000000270 	 True 	 True 	 True 	 True 
True 	 50 	 5 	 0.000000005720000 	 0.000000001200000 	 1.563797169467006 	 33.535 	  6217.3913 	 174825174.8251748085 	 0.000000000016400 	 0.000000000000920 	 True 	 True 	 True 	 True 
False 	 75 	 5 	 0.000000000000000 	 0.000000000000000 	 0.000000000000000 	 0.000 	     0.0000 	 0.0000000000 	 0.000000000000000 	 0.000000000000000 	 True 	 True 	 False 	 True 
True 	 100 	 5 	 0.000000000284000 	 0.000000000056632 	 0.147600504767237 	 33.157 	 28400.0000 	 3521126760.5633802414 	 0.000000000010600 	 0.000000000000010 	 True 	 True 	 True 	 True 
True 	 2 	 80 	 0.000000014875000 	 0.000000004276316 	 0.222909684244201 	 0.301 	 129347.8261 	 67226890.7563025206 	 0.000000000126000 	 0.000000000000115 	 True 	 True 	 True 	 True 
True 	 5 	 80 	 0.000000025625000 	 0.000000007500000 	 0.977373230916875 	 7.512 	 493975.9036 	 39024390.2439024448 	 -0.000000000001050 	 0.000000000000052 	 True 	 True 	 True 	 True 
True 	 8 	 80 	 0.000000053500000 	 0.000000003250000 	 0.677645440102370 	 35.850 	 1083544.3038 	 18691588.7850467302 	 0.000000000020800 	 0.000000000000049 	 True 	 True 	 True 	 True 
True 	 10 	 80 	 0.000000005525000 	 0.000000001375000 	 0.358370184669522 	 18.392 	 81100.9174 	 180995475.1131221652 	 -0.000000000005950 	 0.000000000000068 	 True 	 True 	 True 	 True 
False 	 15 	 80 	 0.000000000000000 	 0.000000000000000 	 0.000000000000000 	 0.000 	     0.0000 	 0.0000000000 	 0.000000000000000 	 0.000000000000000 	 True 	 True 	 False 	 True 
False 	 25 	 80 	 0.000000000000000 	 0.000000000000000 	 0.000000000000000 	 0.000 	     0.0000 	 0.0000000000 	 0.000000000000000 	 0.000000000000000 	 True 	 True 	 False 	 True 
False 	 50 	 80 	 0.000000000000000 	 0.000000000000000 	 0.000000000000000 	 0.000 	     0.0000 	 0.0000000000 	 0.000000000000000 	 0.000000000000000 	 True 	 True 	 True 	 False 
False 	 75 	 80 	 0.000000000000000 	 0.000000000000000 	 0.000000000000000 	 0.000 	     0.0000 	 0.0000000000 	 0.000000000000000 	 0.000000000000000 	 True 	 True 	 True 	 False 
False 	 100 	 80 	 0.000000000000000 	 0.000000000000000 	 0.000000000000000 	 0.000 	     0.0000 	 0.0000000000 	 0.000000000000000 	 0.000000000000000 	 True 	 True 	 True 	 False 
True 	 2 	 20 	 0.000000119000000 	 0.000000031578947 	 1.646102283649481 	 3.629 	 1012765.9574 	 8403361.3445378151 	 0.000000000197000 	 0.000000000000118 	 True 	 True 	 True 	 True 
True 	 5 	 20 	 0.000000110000000 	 0.000000026315789 	 3.429379757603083 	 8.052 	 637681.1594 	 9090909.0909090899 	 0.000000000103000 	 0.000000000000172 	 True 	 True 	 True 	 True 
False 	 8 	 20 	 0.000000000000000 	 0.000000000000000 	 0.000000000000000 	 0.000 	     0.0000 	 0.0000000000 	 0.000000000000000 	 0.000000000000000 	 True 	 True 	 False 	 True 
True 	 10 	 20 	 0.000000076000000 	 0.000000019171053 	 4.996606306827695 	 10.659 	 323404.2553 	 13157894.7368421052 	 0.000000000274000 	 0.000000000000235 	 True 	 True 	 True 	 True 
False 	 15 	 20 	 0.000000000000000 	 0.000000000000000 	 0.000000000000000 	 0.000 	     0.0000 	 0.0000000000 	 0.000000000000000 	 0.000000000000000 	 True 	 True 	 False 	 True 
False 	 25 	 20 	 0.000000000000000 	 0.000000000000000 	 0.000000000000000 	 0.000 	     0.0000 	 0.0000000000 	 0.000000000000000 	 0.000000000000000 	 True 	 True 	 False 	 True 
True 	 50 	 20 	 0.000000000008550 	 0.000000000001009 	 0.001314824199065 	 28.279 	  3420.0000 	 116959064327.4853668213 	 -0.000000000000400 	 0.000000000000002 	 True 	 True 	 True 	 True 
False 	 75 	 20 	 0.000000000000000 	 0.000000000000000 	 0.000000000000000 	 0.000 	     0.0000 	 0.0000000000 	 0.000000000000000 	 0.000000000000000 	 True 	 True 	 False 	 True 
False 	 100 	 20 	 0.000000000000000 	 0.000000000000000 	 0.000000000000000 	 0.000 	     0.0000 	 0.0000000000 	 0.000000000000000 	 0.000000000000000 	 True 	 True 	 False 	 True 
True 	 2 	 5 	 0.000000412000000 	 0.000000060000000 	 3.127594338934018 	 14.160 	 158461.5385 	 2427184.4660194172 	 0.000000000190000 	 0.000000000002600 	 True 	 True 	 True 	 True 
True 	 5 	 5 	 0.000000123200000 	 0.000000028894737 	 3.765458973848185 	 14.704 	 684444.4444 	 8116883.1168831158 	 0.000000000253000 	 0.000000000000180 	 True 	 True 	 True 	 True 
False 	 8 	 5 	 0.000000000000000 	 0.000000000000000 	 0.000000000000000 	 0.000 	     0.0000 	 0.0000000000 	 0.000000000000000 	 0.000000000000000 	 True 	 True 	 False 	 True 
True 	 10 	 5 	 0.000000086200000 	 0.000000020631579 	 5.377267459921641 	 13.683 	 239444.4444 	 11600928.0742459390 	 0.000000000133000 	 0.000000000000360 	 True 	 True 	 True 	 True 
True 	 15 	 5 	 0.000000005280000 	 0.000000000842105 	 0.329220456729896 	 23.221 	  6439.0244 	 189393939.3939393759 	 0.000000000131000 	 0.000000000000820 	 True 	 True 	 True 	 True 
False 	 25 	 5 	 0.000000000000000 	 0.000000000000000 	 0.000000000000000 	 0.000 	     0.0000 	 0.0000000000 	 0.000000000000000 	 0.000000000000000 	 True 	 True 	 False 	 True 
True 	 50 	 5 	 0.000000013840000 	 0.000000001261053 	 1.643358779843398 	 40.648 	  1291.0448 	 72254335.2601156086 	 0.000000000105000 	 0.000000000010720 	 True 	 True 	 True 	 True 
False 	 75 	 5 	 0.000000000000000 	 0.000000000000000 	 0.000000000000000 	 0.000 	     0.0000 	 0.0000000000 	 0.000000000000000 	 0.000000000000000 	 True 	 True 	 False 	 True 
True 	 100 	 5 	 0.000000002440000 	 0.000000000382105 	 0.995891881607936 	 29.462 	 18769.2308 	 409836065.5737704635 	 0.000000000000250 	 0.000000000000130 	 True 	 True 	 True 	 True 
False 	 2 	 80 	 0.000000000000000 	 0.000000000000000 	 0.000000000000000 	 0.000 	     0.0000 	 0.0000000000 	 0.000000000000000 	 0.000000000000000 	 True 	 True 	 True 	 False 
True 	 5 	 80 	 0.000000001950000 	 0.000000000309539 	 0.040338079398806 	 4.494 	 195000.0000 	 512820512.8205128908 	 0.000000000166000 	 0.000000000000010 	 True 	 True 	 True 	 True 
True 	 8 	 80 	 0.000000000342500 	 0.000000000053059 	 0.011063179098028 	 18.702 	 21076.9231 	 2919708029.1970801353 	 0.000000000073200 	 0.000000000000016 	 True 	 True 	 True 	 True 
False 	 10 	 80 	 0.000000000000000 	 0.000000000000000 	 0.000000000000000 	 0.000 	     0.0000 	 0.0000000000 	 0.000000000000000 	 0.000000000000000 	 True 	 True 	 False 	 True 
True 	 15 	 80 	 0.000000002500000 	 0.000000000207895 	 0.081276300255193 	 38.033 	  2976.1905 	 400000000.0000000000 	 0.000000000151000 	 0.000000000000840 	 True 	 True 	 True 	 True 
False 	 25 	 80 	 0.000000000000000 	 0.000000000000000 	 0.000000000000000 	 0.000 	     0.0000 	 0.0000000000 	 0.000000000000000 	 0.000000000000000 	 True 	 True 	 False 	 True 
False 	 50 	 80 	 0.000000000000000 	 0.000000000000000 	 0.000000000000000 	 0.000 	     0.0000 	 0.0000000000 	 0.000000000000000 	 0.000000000000000 	 True 	 True 	 False 	 True 
False 	 75 	 80 	 0.000000000000000 	 0.000000000000000 	 0.000000000000000 	 0.000 	     0.0000 	 0.0000000000 	 0.000000000000000 	 0.000000000000000 	 True 	 True 	 True 	 False 
False 	 100 	 80 	 0.000000000000000 	 0.000000000000000 	 0.000000000000000 	 0.000 	     0.0000 	 0.0000000000 	 0.000000000000000 	 0.000000000000000 	 True 	 True 	 False 	 True 
False 	 2 	 20 	 0.000000000000000 	 0.000000000000000 	 0.000000000000000 	 0.000 	     0.0000 	 0.0000000000 	 0.000000000000000 	 0.000000000000000 	 True 	 True 	 True 	 False 
False 	 5 	 20 	 0.000000000000000 	 0.000000000000000 	 0.000000000000000 	 0.000 	     0.0000 	 0.0000000000 	 0.000000000000000 	 0.000000000000000 	 True 	 True 	 True 	 False 
False 	 8 	 20 	 0.000000000000000 	 0.000000000000000 	 0.000000000000000 	 0.000 	     0.0000 	 0.0000000000 	 0.000000000000000 	 0.000000000000000 	 True 	 True 	 False 	 True 
False 	 10 	 20 	 0.000000000000000 	 0.000000000000000 	 0.000000000000000 	 0.000 	     0.0000 	 0.0000000000 	 0.000000000000000 	 0.000000000000000 	 True 	 True 	 True 	 False 
False 	 15 	 20 	 0.000000000000000 	 0.000000000000000 	 0.000000000000000 	 0.000 	     0.0000 	 0.0000000000 	 0.000000000000000 	 0.000000000000000 	 True 	 True 	 True 	 False 
False 	 25 	 20 	 0.000000000000000 	 0.000000000000000 	 0.000000000000000 	 0.000 	     0.0000 	 0.0000000000 	 0.000000000000000 	 0.000000000000000 	 True 	 True 	 True 	 False 
False 	 50 	 20 	 0.000000000000000 	 0.000000000000000 	 0.000000000000000 	 0.000 	     0.0000 	 0.0000000000 	 0.000000000000000 	 0.000000000000000 	 True 	 True 	 True 	 False 
False 	 75 	 20 	 0.000000000000000 	 0.000000000000000 	 0.000000000000000 	 0.000 	     0.0000 	 0.0000000000 	 0.000000000000000 	 0.000000000000000 	 True 	 True 	 True 	 False 
False 	 100 	 20 	 0.000000000000000 	 0.000000000000000 	 0.000000000000000 	 0.000 	     0.0000 	 0.0000000000 	 0.000000000000000 	 0.000000000000000 	 True 	 True 	 True 	 False 
True 	 2 	 5 	 0.000000252000000 	 0.000000080000000 	 4.170125785245363 	 3.861 	 144827.5862 	 3968253.9682539683 	 0.000000000169000 	 0.000000000001740 	 True 	 True 	 True 	 True 
True 	 5 	 5 	 0.000000177000000 	 0.000000048157895 	 6.275764956413668 	 7.945 	 411627.9070 	 5649717.5141242938 	 0.000000000045900 	 0.000000000000430 	 True 	 True 	 True 	 True 
True 	 8 	 5 	 0.000000148400000 	 0.000000038000000 	 7.923238991966162 	 9.496 	 86279.0698 	 6738544.4743935307 	 0.000000000046600 	 0.000000000001720 	 True 	 True 	 True 	 True 
True 	 10 	 5 	 0.000000128600000 	 0.000000034842105 	 9.080997598132969 	 5.978 	 47985.0746 	 7776049.7667185068 	 0.000000000003950 	 0.000000000002680 	 True 	 True 	 True 	 True 
False 	 15 	 5 	 0.000000000000000 	 0.000000000000000 	 0.000000000000000 	 0.000 	     0.0000 	 0.0000000000 	 0.000000000000000 	 0.000000000000000 	 True 	 True 	 True 	 False 
False 	 25 	 5 	 0.000000000000000 	 0.000000000000000 	 0.000000000000000 	 0.000 	     0.0000 	 0.0000000000 	 0.000000000000000 	 0.000000000000000 	 True 	 True 	 False 	 True 
False 	 50 	 5 	 0.000000000000000 	 0.000000000000000 	 0.000000000000000 	 0.000 	     0.0000 	 0.0000000000 	 0.000000000000000 	 0.000000000000000 	 True 	 True 	 False 	 True 
False 	 75 	 5 	 0.000000000000000 	 0.000000000000000 	 0.000000000000000 	 0.000 	     0.0000 	 0.0000000000 	 0.000000000000000 	 0.000000000000000 	 True 	 True 	 False 	 True 
False 	 100 	 5 	 0.000000000000000 	 0.000000000000000 	 0.000000000000000 	 0.000 	     0.0000 	 0.0000000000 	 0.000000000000000 	 0.000000000000000 	 True 	 True 	 True 	 False 
True 	 2 	 80 	 0.000000000004575 	 0.000000000000393 	 0.000020487114672 	 -16.006 	  8700.0000 	 218579234972.6776123047 	 0.000000000011600 	 0.000000000000001 	 True 	 True 	 True 	 True 
True 	 5 	 80 	 0.000000010550000 	 0.000000003000000 	 0.390949292366751 	 6.374 	 119716.3121 	 94786729.8578198999 	 0.000000000061900 	 0.000000000000088 	 True 	 True 	 True 	 True 
True 	 8 	 80 	 0.000000006737500 	 0.000000001217105 	 0.253774102062628 	 18.094 	 1078000.0000 	 148423005.5658626854 	 0.000000000040200 	 0.000000000000006 	 True 	 True 	 True 	 True 
False 	 10 	 80 	 0.000000000000000 	 0.000000000000000 	 0.000000000000000 	 0.000 	     0.0000 	 0.0000000000 	 0.000000000000000 	 0.000000000000000 	 True 	 True 	 False 	 True 
False 	 15 	 80 	 0.000000000000000 	 0.000000000000000 	 0.000000000000000 	 0.000 	     0.0000 	 0.0000000000 	 0.000000000000000 	 0.000000000000000 	 True 	 True 	 True 	 False 
False 	 25 	 80 	 0.000000000000000 	 0.000000000000000 	 0.000000000000000 	 0.000 	     0.0000 	 0.0000000000 	 0.000000000000000 	 0.000000000000000 	 True 	 True 	 True 	 False 
False 	 50 	 80 	 0.000000000000000 	 0.000000000000000 	 0.000000000000000 	 0.000 	     0.0000 	 0.0000000000 	 0.000000000000000 	 0.000000000000000 	 True 	 True 	 False 	 True 
False 	 75 	 80 	 0.000000000000000 	 0.000000000000000 	 0.000000000000000 	 0.000 	     0.0000 	 0.0000000000 	 0.000000000000000 	 0.000000000000000 	 True 	 True 	 False 	 True 
False 	 100 	 80 	 0.000000000000000 	 0.000000000000000 	 0.000000000000000 	 0.000 	     0.0000 	 0.0000000000 	 0.000000000000000 	 0.000000000000000 	 True 	 True 	 True 	 False 
True 	 2 	 20 	 0.000000206000000 	 0.000000050000000 	 2.606328615778355 	 -1.285 	 28611.1111 	 4854368.9320388343 	 0.000000000070800 	 0.000000000007200 	 True 	 True 	 True 	 True 
True 	 5 	 20 	 0.000000063000000 	 0.000000017118421 	 2.230811532320807 	 5.844 	 1938461.5385 	 15873015.8730158731 	 0.000000000060500 	 0.000000000000033 	 True 	 True 	 True 	 True 
False 	 8 	 20 	 0.000000000000000 	 0.000000000000000 	 0.000000000000000 	 0.000 	     0.0000 	 0.0000000000 	 0.000000000000000 	 0.000000000000000 	 True 	 True 	 True 	 False 
False 	 10 	 20 	 0.000000000000000 	 0.000000000000000 	 0.000000000000000 	 0.000 	     0.0000 	 0.0000000000 	 0.000000000000000 	 0.000000000000000 	 True 	 True 	 True 	 False 
False 	 15 	 20 	 0.000000000000000 	 0.000000000000000 	 0.000000000000000 	 0.000 	     0.0000 	 0.0000000000 	 0.000000000000000 	 0.000000000000000 	 True 	 True 	 False 	 True 
False 	 25 	 20 	 0.000000000000000 	 0.000000000000000 	 0.000000000000000 	 0.000 	     0.0000 	 0.0000000000 	 0.000000000000000 	 0.000000000000000 	 True 	 True 	 True 	 False 
False 	 50 	 20 	 0.000000000000000 	 0.000000000000000 	 0.000000000000000 	 0.000 	     0.0000 	 0.0000000000 	 0.000000000000000 	 0.000000000000000 	 True 	 True 	 False 	 True 
False 	 75 	 20 	 0.000000000000000 	 0.000000000000000 	 0.000000000000000 	 0.000 	     0.0000 	 0.0000000000 	 0.000000000000000 	 0.000000000000000 	 True 	 True 	 False 	 True 
False 	 100 	 20 	 0.000000000000000 	 0.000000000000000 	 0.000000000000000 	 0.000 	     0.0000 	 0.0000000000 	 0.000000000000000 	 0.000000000000000 	 True 	 True 	 True 	 False 
True 	 2 	 5 	 0.000000190600000 	 0.000000048315789 	 2.518536493983705 	 3.480 	 219080.4598 	 5246589.7166841552 	 0.000000000110000 	 0.000000000000870 	 True 	 True 	 True 	 True 
True 	 5 	 5 	 0.000000167200000 	 0.000000038105263 	 4.965741889009261 	 9.387 	 298571.4286 	 5980861.2440191386 	 0.000000000072500 	 0.000000000000560 	 True 	 True 	 True 	 True 
True 	 8 	 5 	 0.000000142400000 	 0.000000035578947 	 7.418434291646992 	 9.617 	 93684.2105 	 7022471.9101123596 	 0.000000000034400 	 0.000000000001520 	 True 	 True 	 True 	 True 
True 	 10 	 5 	 0.000000132800000 	 0.000000032315789 	 8.422556684673168 	 9.413 	 56752.1368 	 7530120.4819277106 	 0.000000000035100 	 0.000000000002340 	 True 	 True 	 True 	 True 
True 	 15 	 5 	 0.000000001788000 	 0.000000000257053 	 0.100494544416801 	 24.994 	 59600.0000 	 559284116.3310961723 	 -0.000000000010200 	 0.000000000000030 	 True 	 True 	 True 	 True 
False 	 25 	 5 	 0.000000000000000 	 0.000000000000000 	 0.000000000000000 	 0.000 	     0.0000 	 0.0000000000 	 0.000000000000000 	 0.000000000000000 	 True 	 True 	 False 	 True 
False 	 50 	 5 	 0.000000000000000 	 0.000000000000000 	 0.000000000000000 	 0.000 	     0.0000 	 0.0000000000 	 0.000000000000000 	 0.000000000000000 	 True 	 True 	 True 	 False 
False 	 75 	 5 	 0.000000000000000 	 0.000000000000000 	 0.000000000000000 	 0.000 	     0.0000 	 0.0000000000 	 0.000000000000000 	 0.000000000000000 	 True 	 True 	 True 	 False 
False 	 100 	 5 	 0.000000000000000 	 0.000000000000000 	 0.000000000000000 	 0.000 	     0.0000 	 0.0000000000 	 0.000000000000000 	 0.000000000000000 	 True 	 True 	 True 	 False
