Repository: aleonhardt/MoS2_Distribution_Database

File: CurrentDatabaseFiles/Output_16-190_Devices.txt
Flag 	 Length (um) 	 Width (um) 	 Drain Current (A/um) 	 Transconductance_Max(S/um) 	 Mobility (cm2/V-s) 	 Threshold (V) 	 OnOff 	 R_total (ohm-um) 	 Gate Leakage (A) 	 Drain_off_current (A/um) 	 Data_Flag 	 Gate_Flag 	 OnOff_Flag 	 Threshold_Flag
False 	 2 	 80 	 0.000000000000000 	 0.000000000000000 	 0.000000000000000 	 0.000 	     0.0000 	 0.0000000000 	 0.000000000000000 	 0.000000000000000 	 True 	 True 	 True 	 False 
False 	 5 	 80 	 0.000000000000000 	 0.000000000000000 	 0.000000000000000 	 0.000 	     0.0000 	 0.0000000000 	 0.000000000000000 	 0.000000000000000 	 True 	 True 	 False 	 True 
False 	 8 	 80 	 0.000000000000000 	 0.000000000000000 	 0.000000000000000 	 0.000 	     0.0000 	 0.0000000000 	 0.000000000000000 	 0.000000000000000 	 True 	 True 	 True 	 False 
False 	 10 	 80 	 0.000000000000000 	 0.000000000000000 	 0.000000000000000 	 0.000 	     0.0000 	 0.0000000000 	 0.000000000000000 	 0.000000000000000 	 True 	 True 	 True 	 False 
False 	 15 	 80 	 0.000000000000000 	 0.000000000000000 	 0.000000000000000 	 0.000 	     0.0000 	 0.0000000000 	 0.000000000000000 	 0.000000000000000 	 True 	 True 	 False 	 True 
False 	 25 	 80 	 0.000000000000000 	 0.000000000000000 	 0.000000000000000 	 0.000 	     0.0000 	 0.0000000000 	 0.000000000000000 	 0.000000000000000 	 True 	 True 	 True 	 False 
False 	 50 	 80 	 0.000000000000000 	 0.000000000000000 	 0.000000000000000 	 0.000 	     0.0000 	 0.0000000000 	 0.000000000000000 	 0.000000000000000 	 True 	 True 	 False 	 True 
True 	 75 	 80 	 0.000000000032250 	 0.000000000005572 	 0.010892567455087 	 25.435 	 12900.0000 	 31007751937.9844970703 	 0.000000000063600 	 0.000000000000002 	 True 	 True 	 True 	 True 
False 	 100 	 80 	 0.000000000000000 	 0.000000000000000 	 0.000000000000000 	 0.000 	     0.0000 	 0.0000000000 	 0.000000000000000 	 0.000000000000000 	 True 	 True 	 False 	 True 
False 	 2 	 20 	 0.000000000000000 	 0.000000000000000 	 0.000000000000000 	 0.000 	     0.0000 	 0.0000000000 	 0.000000000000000 	 0.000000000000000 	 True 	 True 	 False 	 True 
False 	 5 	 20 	 0.000000000000000 	 0.000000000000000 	 0.000000000000000 	 0.000 	     0.0000 	 0.0000000000 	 0.000000000000000 	 0.000000000000000 	 True 	 True 	 False 	 True 
False 	 8 	 20 	 0.000000000000000 	 0.000000000000000 	 0.000000000000000 	 0.000 	     0.0000 	 0.0000000000 	 0.000000000000000 	 0.000000000000000 	 True 	 True 	 False 	 True 
False 	 10 	 20 	 0.000000000000000 	 0.000000000000000 	 0.000000000000000 	 0.000 	     0.0000 	 0.0000000000 	 0.000000000000000 	 0.000000000000000 	 True 	 True 	 False 	 True 
False 	 15 	 20 	 0.000000000000000 	 0.000000000000000 	 0.000000000000000 	 0.000 	     0.0000 	 0.0000000000 	 0.000000000000000 	 0.000000000000000 	 True 	 True 	 False 	 True 
False 	 25 	 20 	 0.000000000000000 	 0.000000000000000 	 0.000000000000000 	 0.000 	     0.0000 	 0.0000000000 	 0.000000000000000 	 0.000000000000000 	 True 	 True 	 False 	 True 
False 	 50 	 20 	 0.000000000000000 	 0.000000000000000 	 0.000000000000000 	 0.000 	     0.0000 	 0.0000000000 	 0.000000000000000 	 0.000000000000000 	 True 	 True 	 False 	 True 
False 	 75 	 20 	 0.000000000000000 	 0.000000000000000 	 0.000000000000000 	 0.000 	     0.0000 	 0.0000000000 	 0.000000000000000 	 0.000000000000000 	 True 	 True 	 False 	 True 
False 	 100 	 20 	 0.000000000000000 	 0.000000000000000 	 0.000000000000000 	 0.000 	     0.0000 	 0.0000000000 	 0.000000000000000 	 0.000000000000000 	 True 	 True 	 False 	 True 
False 	 2 	 5 	 0.000000000000000 	 0.000000000000000 	 0.000000000000000 	 0.000 	     0.0000 	 0.0000000000 	 0.000000000000000 	 0.000000000000000 	 True 	 True 	 False 	 True 
False 	 5 	 5 	 0.000000000000000 	 0.000000000000000 	 0.000000000000000 	 0.000 	     0.0000 	 0.0000000000 	 0.000000000000000 	 0.000000000000000 	 True 	 True 	 False 	 True 
False 	 8 	 5 	 0.000000000000000 	 0.000000000000000 	 0.000000000000000 	 0.000 	     0.0000 	 0.0000000000 	 0.000000000000000 	 0.000000000000000 	 True 	 True 	 True 	 False 
False 	 10 	 5 	 0.000000000000000 	 0.000000000000000 	 0.000000000000000 	 0.000 	     0.0000 	 0.0000000000 	 0.000000000000000 	 0.000000000000000 	 True 	 True 	 False 	 True 
True 	 15 	 5 	 0.000000000964000 	 0.000000000064000 	 0.025020754711472 	 48.171 	 96400.0000 	 1037344398.3402489424 	 0.000000000028500 	 0.000000000000010 	 True 	 True 	 True 	 True 
False 	 25 	 5 	 0.000000000000000 	 0.000000000000000 	 0.000000000000000 	 0.000 	     0.0000 	 0.0000000000 	 0.000000000000000 	 0.000000000000000 	 True 	 True 	 False 	 True 
False 	 50 	 5 	 0.000000000000000 	 0.000000000000000 	 0.000000000000000 	 0.000 	     0.0000 	 0.0000000000 	 0.000000000000000 	 0.000000000000000 	 True 	 True 	 False 	 True 
False 	 75 	 5 	 0.000000000000000 	 0.000000000000000 	 0.000000000000000 	 0.000 	     0.0000 	 0.0000000000 	 0.000000000000000 	 0.000000000000000 	 True 	 True 	 True 	 False 
False 	 100 	 5 	 0.000000000000000 	 0.000000000000000 	 0.000000000000000 	 0.000 	     0.0000 	 0.0000000000 	 0.000000000000000 	 0.000000000000000 	 True 	 True 	 False 	 True 
True 	 2 	 80 	 0.000000003662500 	 0.000000001019737 	 0.053155386242848 	 8.798 	 225384.6154 	 273037542.6621160507 	 0.000000000002200 	 0.000000000000016 	 True 	 True 	 True 	 True 
False 	 5 	 80 	 0.000000000000000 	 0.000000000000000 	 0.000000000000000 	 0.000 	     0.0000 	 0.0000000000 	 0.000000000000000 	 0.000000000000000 	 True 	 True 	 False 	 True 
False 	 8 	 80 	 0.000000000000000 	 0.000000000000000 	 0.000000000000000 	 0.000 	     0.0000 	 0.0000000000 	 0.000000000000000 	 0.000000000000000 	 True 	 True 	 False 	 True 
True 	 10 	 80 	 0.000000000242500 	 0.000000000037171 	 0.009687997815229 	 28.445 	 129333.3333 	 4123711340.2061862946 	 0.000000000076400 	 0.000000000000002 	 True 	 True 	 True 	 True 
True 	 15 	 80 	 0.000000000037375 	 0.000000000005980 	 0.002337979649746 	 29.366 	  4271.4286 	 26755852842.8093681335 	 -0.000000000002500 	 0.000000000000009 	 True 	 True 	 True 	 True 
True 	 25 	 80 	 0.000000000688750 	 0.000000000125987 	 0.082090777947624 	 21.528 	 1102000.0000 	 1451905626.1343014240 	 0.000000000292000 	 0.000000000000001 	 True 	 True 	 True 	 True 
True 	 50 	 80 	 0.000000000461250 	 0.000000000091447 	 0.119170946576707 	 31.237 	 10250.0000 	 2168021680.2168021202 	 0.000000000024600 	 0.000000000000045 	 True 	 True 	 True 	 True 
True 	 75 	 80 	 0.000000002712500 	 0.000000000525000 	 1.026241892462722 	 35.944 	 10235.8491 	 368663594.4700461030 	 0.000000000018600 	 0.000000000000265 	 True 	 True 	 True 	 True 
True 	 100 	 80 	 0.000000003437500 	 0.000000000587500 	 1.531218061769778 	 39.283 	 39568.3453 	 290909090.9090908766 	 0.000000000015800 	 0.000000000000087 	 True 	 True 	 True 	 True 
False 	 2 	 20 	 0.000000000000000 	 0.000000000000000 	 0.000000000000000 	 0.000 	     0.0000 	 0.0000000000 	 0.000000000000000 	 0.000000000000000 	 True 	 True 	 False 	 True 
True 	 5 	 20 	 0.000000023750000 	 0.000000006000000 	 0.781898584733504 	 16.837 	 1900000.0000 	 42105263.1578947306 	 0.000000000358000 	 0.000000000000013 	 True 	 True 	 True 	 True 
True 	 8 	 20 	 0.000000000181000 	 0.000000000015789 	 0.003292204567299 	 35.349 	  3290.9091 	 5524861878.4530391693 	 -0.000000000003950 	 0.000000000000055 	 True 	 True 	 True 	 True 
True 	 10 	 20 	 0.000000033050000 	 0.000000008000000 	 2.085062892622677 	 17.342 	 254230.7692 	 30257186.0816944018 	 0.000000000057700 	 0.000000000000130 	 True 	 True 	 True 	 True 
True 	 15 	 20 	 0.000000019000000 	 0.000000004315789 	 1.687254840740718 	 18.405 	 18009.4787 	 52631578.9473684207 	 0.000000000262000 	 0.000000000001055 	 True 	 True 	 True 	 True 
True 	 25 	 20 	 0.000000026550000 	 0.000000006157895 	 4.012374316395607 	 17.609 	 19309.0909 	 37664783.4274952933 	 0.000000000045700 	 0.000000000001375 	 True 	 True 	 True 	 True 
True 	 50 	 20 	 0.000000009300000 	 0.000000001818421 	 2.369701412503729 	 28.097 	 41797.7528 	 107526881.7204301059 	 0.000000000082900 	 0.000000000000222 	 True 	 True 	 True 	 True 
True 	 75 	 20 	 0.000000008850000 	 0.000000001850000 	 3.616280954392455 	 30.475 	  1372.0930 	 112994350.2824858725 	 0.000000000073900 	 0.000000000006450 	 True 	 True 	 True 	 True 
True 	 100 	 20 	 0.000000003670000 	 0.000000000600000 	 1.563797169467006 	 39.120 	 14680.0000 	 272479564.0326975584 	 0.000000000035300 	 0.000000000000250 	 True 	 True 	 True 	 True 
False 	 2 	 5 	 0.000000000000000 	 0.000000000000000 	 0.000000000000000 	 0.000 	     0.0000 	 0.0000000000 	 0.000000000000000 	 0.000000000000000 	 True 	 True 	 False 	 True 
True 	 5 	 5 	 0.000000025400000 	 0.000000005231579 	 0.681760695811492 	 26.477 	  4364.2612 	 39370078.7401574776 	 0.000000000006700 	 0.000000000005820 	 True 	 True 	 True 	 True 
True 	 8 	 5 	 0.000000016320000 	 0.000000002300526 	 0.479674205455459 	 28.981 	  7285.7143 	 61274509.8039215729 	 0.000000000016500 	 0.000000000002240 	 True 	 True 	 True 	 True 
True 	 10 	 5 	 0.000000056600000 	 0.000000012105263 	 3.155029376994841 	 21.532 	 16171.4286 	 17667844.5229681991 	 0.000000000002800 	 0.000000000003500 	 True 	 True 	 True 	 True 
True 	 15 	 5 	 0.000000039200000 	 0.000000010000000 	 3.909492923667512 	 20.572 	 14736.8421 	 25510204.0816326514 	 0.000000000066300 	 0.000000000002660 	 True 	 True 	 True 	 True 
True 	 25 	 5 	 0.000000025400000 	 0.000000006021053 	 3.923210442697932 	 21.200 	  8943.6620 	 39370078.7401574776 	 0.000000000022900 	 0.000000000002840 	 True 	 True 	 True 	 True 
True 	 50 	 5 	 0.000000012300000 	 0.000000002600000 	 3.388227200511843 	 27.814 	  9609.3750 	 81300813.0081300735 	 0.000000000069800 	 0.000000000001280 	 True 	 True 	 True 	 True 
False 	 75 	 5 	 0.000000000000000 	 0.000000000000000 	 0.000000000000000 	 0.000 	     0.0000 	 0.0000000000 	 0.000000000000000 	 0.000000000000000 	 True 	 True 	 False 	 True 
False 	 100 	 5 	 0.000000000000000 	 0.000000000000000 	 0.000000000000000 	 0.000 	     0.0000 	 0.0000000000 	 0.000000000000000 	 0.000000000000000 	 True 	 True 	 False 	 True 
False 	 2 	 80 	 0.000000000000000 	 0.000000000000000 	 0.000000000000000 	 0.000 	     0.0000 	 0.0000000000 	 0.000000000000000 	 0.000000000000000 	 True 	 True 	 False 	 True 
True 	 5 	 80 	 0.000000056000000 	 0.000000003625000 	 0.472397061609823 	 33.771 	 578064.5161 	 17857142.8571428582 	 0.000000000193000 	 0.000000000000097 	 True 	 True 	 True 	 True 
True 	 8 	 80 	 0.000000000767500 	 0.000000000138487 	 0.028875377559018 	 23.421 	 153500.0000 	 1302931596.0912053585 	 0.000000000201000 	 0.000000000000005 	 True 	 True 	 True 	 True 
False 	 10 	 80 	 0.000000000000000 	 0.000000000000000 	 0.000000000000000 	 0.000 	     0.0000 	 0.0000000000 	 0.000000000000000 	 0.000000000000000 	 True 	 True 	 False 	 True 
True 	 15 	 80 	 0.000000005937500 	 0.000000000400000 	 0.156379716946701 	 44.421 	  5907.9602 	 168421052.6315789223 	 0.000000000078000 	 0.000000000001005 	 True 	 True 	 True 	 True 
True 	 25 	 80 	 0.000000014625000 	 0.000000003526316 	 2.297684437594070 	 15.234 	 64285.7143 	 68376068.3760683686 	 0.000000000275000 	 0.000000000000227 	 True 	 True 	 True 	 True 
True 	 50 	 80 	 0.000000000391250 	 0.000000000088158 	 0.114884221879703 	 29.293 	 44714.2857 	 2555910543.1309900284 	 0.000000000223000 	 0.000000000000009 	 True 	 True 	 True 	 True 
False 	 75 	 80 	 0.000000000000000 	 0.000000000000000 	 0.000000000000000 	 0.000 	     0.0000 	 0.0000000000 	 0.000000000000000 	 0.000000000000000 	 True 	 True 	 False 	 True 
True 	 100 	 80 	 0.000000003875000 	 0.000000000750000 	 1.954746461833760 	 35.634 	 19135.8025 	 258064516.1290322542 	 0.000000000230000 	 0.000000000000202 	 True 	 True 	 True 	 True 
True 	 2 	 20 	 0.000000006400000 	 0.000000001578947 	 0.082305114182474 	 5.676 	  4063.4921 	 156249999.9999999702 	 0.000000000201000 	 0.000000000001575 	 True 	 True 	 True 	 True 
True 	 5 	 20 	 0.000000003975000 	 0.000000000692105 	 0.090192687624961 	 28.012 	 1590000.0000 	 251572327.0440251231 	 0.000000000009200 	 0.000000000000002 	 True 	 True 	 True 	 True 
True 	 8 	 20 	 0.000000011850000 	 0.000000002213158 	 0.461457340183071 	 24.550 	 17426.4706 	 84388185.6540084481 	 0.000000000005100 	 0.000000000000680 	 True 	 True 	 True 	 True 
True 	 10 	 20 	 0.000000014800000 	 0.000000003000000 	 0.781898584733504 	 26.498 	 54814.8148 	 67567567.5675675571 	 -0.000000000005800 	 0.000000000000270 	 True 	 True 	 True 	 True 
True 	 15 	 20 	 0.000000064500000 	 0.000000016500000 	 6.450663324051405 	 15.311 	 145762.7119 	 15503875.9689922482 	 0.000000000234000 	 0.000000000000443 	 True 	 True 	 True 	 True 
True 	 25 	 20 	 0.000000018850000 	 0.000000004578947 	 2.983560389114684 	 22.964 	 175348.8372 	 53050397.8779840842 	 0.000000000039000 	 0.000000000000107 	 True 	 True 	 True 	 True 
False 	 50 	 20 	 0.000000000000000 	 0.000000000000000 	 0.000000000000000 	 0.000 	     0.0000 	 0.0000000000 	 0.000000000000000 	 0.000000000000000 	 True 	 True 	 False 	 True 
False 	 75 	 20 	 0.000000000000000 	 0.000000000000000 	 0.000000000000000 	 0.000 	     0.0000 	 0.0000000000 	 0.000000000000000 	 0.000000000000000 	 True 	 True 	 True 	 False 
True 	 100 	 20 	 0.000000009550000 	 0.000000002147368 	 5.596747764408235 	 19.708 	 18190.4762 	 104712041.8848167509 	 0.000000000015300 	 0.000000000000525 	 True 	 True 	 True 	 True 
True 	 2 	 5 	 0.000000208000000 	 0.000000060000000 	 3.127594338934008 	 5.934 	 33656.9579 	 4807692.3076923080 	 0.000000000002750 	 0.000000000006180 	 True 	 True 	 True 	 True 
True 	 5 	 5 	 0.000000159600000 	 0.000000038000000 	 4.952024369978851 	 10.361 	 2280000.0000 	 6265664.1604010025 	 0.000000000065600 	 0.000000000000070 	 True 	 True 	 True 	 True 
True 	 8 	 5 	 0.000000102600000 	 0.000000026842105 	 5.596747764408239 	 10.822 	 73812.9496 	 9746588.6939571146 	 0.000000000172000 	 0.000000000001390 	 True 	 True 	 True 	 True 
True 	 10 	 5 	 0.000000094600000 	 0.000000023842105 	 6.214036120776788 	 11.411 	 45047.6190 	 10570824.5243128967 	 0.000000000143000 	 0.000000000002100 	 True 	 True 	 True 	 True 
True 	 15 	 5 	 0.000000067000000 	 0.000000018000000 	 7.037087262601528 	 11.865 	 28151.2605 	 14925373.1343283579 	 0.000000000126000 	 0.000000000002380 	 True 	 True 	 True 	 True 
True 	 25 	 5 	 0.000000005780000 	 0.000000001063158 	 0.692734711035823 	 28.984 	  3090.9091 	 173010380.6228373647 	 0.000000000010300 	 0.000000000001870 	 True 	 True 	 True 	 True 
True 	 50 	 5 	 0.000000012820000 	 0.000000003242105 	 4.224995861366997 	 20.734 	 12094.3396 	 78003120.1248049885 	 0.000000000011700 	 0.000000000001060 	 True 	 True 	 True 	 True 
True 	 75 	 5 	 0.000000017900000 	 0.000000001600000 	 3.127594338934020 	 42.708 	  1506.7340 	 55865921.7877095044 	 0.000000000048700 	 0.000000000011880 	 True 	 True 	 True 	 True 
False 	 100 	 5 	 0.000000000000000 	 0.000000000000000 	 0.000000000000000 	 0.000 	     0.0000 	 0.0000000000 	 0.000000000000000 	 0.000000000000000 	 True 	 True 	 False 	 True 
True 	 2 	 80 	 0.000000003437500 	 0.000000000736842 	 0.038409053285155 	 3.367 	 17628.2051 	 290909090.9090908766 	 0.000000000022700 	 0.000000000000195 	 True 	 True 	 True 	 True 
True 	 5 	 80 	 0.000000011687500 	 0.000000003013158 	 0.392663982245555 	 12.797 	 1438461.5385 	 85561497.3262032121 	 0.000000000192000 	 0.000000000000008 	 True 	 True 	 True 	 True 
True 	 8 	 80 	 0.000000039125000 	 0.000000009638158 	 2.009616537955407 	 13.648 	 313000.0000 	 25559105.4313099012 	 0.000000000378000 	 0.000000000000125 	 True 	 True 	 True 	 True 
True 	 10 	 80 	 0.000000015125000 	 0.000000003750000 	 0.977373230916881 	 14.284 	 2420000.0000 	 66115702.4793388397 	 0.000000000212000 	 0.000000000000006 	 True 	 True 	 True 	 True 
True 	 15 	 80 	 0.000000027375000 	 0.000000007500000 	 2.932119692750642 	 13.781 	 136024.8447 	 36529680.3652968034 	 0.000000000185000 	 0.000000000000201 	 True 	 True 	 True 	 True 
True 	 25 	 80 	 0.000000041125000 	 0.000000010000000 	 6.515821539445858 	 13.056 	 189080.4598 	 24316109.4224924035 	 0.000000000082800 	 0.000000000000217 	 True 	 True 	 True 	 True 
False 	 50 	 80 	 0.000000000000000 	 0.000000000000000 	 0.000000000000000 	 0.000 	     0.0000 	 0.0000000000 	 0.000000000000000 	 0.000000000000000 	 True 	 True 	 False 	 True 
True 	 75 	 80 	 0.000000007225000 	 0.000000001506579 	 2.944979866841651 	 29.523 	  3503.0303 	 138408304.4982698858 	 0.000000000083200 	 0.000000000002063 	 True 	 True 	 True 	 True 
True 	 100 	 80 	 0.000000003912500 	 0.000000000750000 	 1.954746461833760 	 33.177 	 55892.8571 	 255591054.3130990565 	 0.000000000241000 	 0.000000000000070 	 True 	 True 	 True 	 True 
True 	 2 	 20 	 0.000000137500000 	 0.000000040000000 	 2.085062892622675 	 4.513 	 131578.9474 	 7272727.2727272734 	 0.000000000016100 	 0.000000000001045 	 True 	 True 	 True 	 True 
True 	 5 	 20 	 0.000000114000000 	 0.000000028026316 	 3.652289441847285 	 8.079 	 1200000.0000 	 8771929.8245614022 	 0.000000000215000 	 0.000000000000095 	 True 	 True 	 True 	 True 
True 	 8 	 20 	 0.000000083500000 	 0.000000020526316 	 4.279865937488649 	 13.641 	 428205.1282 	 11976047.9041916151 	 0.000000000245000 	 0.000000000000195 	 True 	 True 	 True 	 True 
True 	 10 	 20 	 0.000000083000000 	 0.000000022105263 	 5.761357992773180 	 8.783 	 112925.1701 	 12048192.7710843366 	 0.000000000021200 	 0.000000000000735 	 True 	 True 	 True 	 True 
True 	 15 	 20 	 0.000000060000000 	 0.000000014421053 	 5.637900321499473 	 14.382 	 279069.7674 	 16666666.6666666679 	 0.000000000265000 	 0.000000000000215 	 True 	 True 	 True 	 True 
True 	 25 	 20 	 0.000000029800000 	 0.000000006710526 	 4.372459190943928 	 17.016 	 150886.0759 	 33557046.9798657745 	 0.000000000028600 	 0.000000000000197 	 True 	 True 	 True 	 True 
False 	 50 	 20 	 0.000000000000000 	 0.000000000000000 	 0.000000000000000 	 0.000 	     0.0000 	 0.0000000000 	 0.000000000000000 	 0.000000000000000 	 True 	 True 	 True 	 False 
True 	 75 	 20 	 0.000000003445000 	 0.000000000950000 	 1.857009138742070 	 24.655 	  1022.2552 	 290275761.9738751650 	 0.000000000208000 	 0.000000000003370 	 True 	 True 	 True 	 True 
True 	 100 	 20 	 0.000000010300000 	 0.000000002500000 	 6.515821539445853 	 20.145 	  6959.4595 	 97087378.6407767087 	 0.000000000028500 	 0.000000000001480 	 True 	 True 	 True 	 True 
True 	 2 	 5 	 0.000000222000000 	 0.000000060000000 	 3.127594338934018 	 5.141 	 41886.7925 	 4504504.5045045046 	 0.000000000035500 	 0.000000000005300 	 True 	 True 	 True 	 True 
True 	 5 	 5 	 0.000000109800000 	 0.000000026000000 	 3.388227200511858 	 14.222 	 1372500.0000 	 9107468.1238615680 	 0.000000000189000 	 0.000000000000080 	 True 	 True 	 True 	 True 
True 	 8 	 5 	 0.000000117200000 	 0.000000030000000 	 6.255188677868037 	 12.196 	 225384.6154 	 8532423.2081911266 	 0.000000000333000 	 0.000000000000520 	 True 	 True 	 True 	 True 
False 	 10 	 5 	 0.000000000000000 	 0.000000000000000 	 0.000000000000000 	 0.000 	     0.0000 	 0.0000000000 	 0.000000000000000 	 0.000000000000000 	 True 	 True 	 True 	 False 
True 	 15 	 5 	 0.000000046600000 	 0.000000008368421 	 3.271628288753344 	 26.338 	  3758.0645 	 21459227.4678111598 	 0.000000000033000 	 0.000000000012400 	 True 	 True 	 True 	 True 
True 	 25 	 5 	 0.000000016700000 	 0.000000003800000 	 2.476012184989426 	 29.986 	 14152.5424 	 59880239.5209580809 	 0.000000000064900 	 0.000000000001180 	 True 	 True 	 True 	 True 
True 	 50 	 5 	 0.000000015640000 	 0.000000003347368 	 4.362171051671123 	 25.459 	  5045.1613 	 63938618.9258312061 	 0.000000000202000 	 0.000000000003100 	 True 	 True 	 True 	 True 
True 	 75 	 5 	 0.000000013240000 	 0.000000003010526 	 5.884815664046881 	 24.549 	  5131.7829 	 75528700.9063444138 	 0.000000000224000 	 0.000000000002580 	 True 	 True 	 True 	 True 
True 	 100 	 5 	 0.000000006280000 	 0.000000001200000 	 3.127594338934013 	 35.435 	  9968.2540 	 159235668.7898088992 	 0.000000000091300 	 0.000000000000630 	 True 	 True 	 True 	 True 
False 	 2 	 80 	 0.000000000000000 	 0.000000000000000 	 0.000000000000000 	 0.000 	     0.0000 	 0.0000000000 	 0.000000000000000 	 0.000000000000000 	 True 	 True 	 True 	 False 
True 	 5 	 80 	 0.000000000082125 	 0.000000000009214 	 0.001200711587631 	 4.952 	 26280.0000 	 12176560121.7656021118 	 0.000000000008700 	 0.000000000000003 	 True 	 True 	 True 	 True 
True 	 8 	 80 	 0.000000006475000 	 0.000000001434211 	 0.299041914862989 	 17.066 	 296000.0000 	 154440154.4401544631 	 0.000000000053500 	 0.000000000000022 	 True 	 True 	 True 	 True 
True 	 10 	 80 	 0.000000064000000 	 0.000000017500000 	 4.561075077612102 	 10.564 	 262564.1026 	 15625000.0000000000 	 0.000000000019500 	 0.000000000000244 	 True 	 True 	 True 	 True 
True 	 15 	 80 	 0.000000002062500 	 0.000000000368421 	 0.144033949819330 	 28.251 	 126923.0769 	 484848484.8484848738 	 0.000000000051800 	 0.000000000000016 	 True 	 True 	 True 	 True 
True 	 25 	 80 	 0.000000013125000 	 0.000000003401316 	 2.216236668350993 	 11.092 	 72916.6667 	 76190476.1904761940 	 0.000000000112000 	 0.000000000000180 	 True 	 True 	 True 	 True 
False 	 50 	 80 	 0.000000000000000 	 0.000000000000000 	 0.000000000000000 	 0.000 	     0.0000 	 0.0000000000 	 0.000000000000000 	 0.000000000000000 	 True 	 True 	 False 	 True 
False 	 75 	 80 	 0.000000000000000 	 0.000000000000000 	 0.000000000000000 	 0.000 	     0.0000 	 0.0000000000 	 0.000000000000000 	 0.000000000000000 	 True 	 True 	 True 	 False 
True 	 100 	 80 	 0.000000003075000 	 0.000000000598026 	 1.558653099830602 	 30.526 	 33243.2432 	 325203252.0325202942 	 0.000000000266000 	 0.000000000000092 	 True 	 True 	 True 	 True 
True 	 2 	 20 	 0.000000146000000 	 0.000000039605263 	 2.064486614077056 	 2.736 	 99658.7031 	 6849315.0684931502 	 0.000000000005350 	 0.000000000001465 	 True 	 True 	 True 	 True 
True 	 5 	 20 	 0.000000043050000 	 0.000000009342105 	 1.217429813949095 	 18.693 	 159444.4444 	 23228803.7166085914 	 0.000000000004850 	 0.000000000000270 	 True 	 True 	 True 	 True 
True 	 8 	 20 	 0.000000075500000 	 0.000000019236842 	 4.011002564492567 	 11.752 	 91515.1515 	 13245033.1125827804 	 -0.000000000001700 	 0.000000000000825 	 True 	 True 	 True 	 True 
True 	 10 	 20 	 0.000000071000000 	 0.000000017276316 	 4.502775621732849 	 10.303 	 94666.6667 	 14084507.0422535222 	 0.000000000004950 	 0.000000000000750 	 True 	 True 	 True 	 True 
True 	 15 	 20 	 0.000000011050000 	 0.000000002255263 	 0.881693535679753 	 22.236 	 15347.2222 	 90497737.5565610826 	 0.000000000015100 	 0.000000000000720 	 True 	 True 	 True 	 True 
True 	 25 	 20 	 0.000000037200000 	 0.000000010000000 	 6.515821539445859 	 10.781 	 177142.8571 	 26881720.4301075265 	 0.000000000001250 	 0.000000000000210 	 True 	 True 	 True 	 True 
True 	 50 	 20 	 0.000000004730000 	 0.000000000918421 	 1.196853535403475 	 18.864 	  9854.1667 	 211416490.4862579405 	 0.000000000010700 	 0.000000000000480 	 True 	 True 	 True 	 True 
True 	 75 	 20 	 0.000000010100000 	 0.000000002500000 	 4.886866154584392 	 20.911 	  6177.3700 	 99009900.9900990129 	 0.000000000001500 	 0.000000000001635 	 True 	 True 	 True 	 True 
True 	 100 	 20 	 0.000000001690000 	 0.000000000350000 	 0.912215015522420 	 36.602 	  1194.3463 	 591715976.3313610554 	 0.000000000000800 	 0.000000000001415 	 True 	 True 	 True 	 True 
True 	 2 	 5 	 0.000000100400000 	 0.000000029368421 	 1.530875123794019 	 6.635 	  6394.9045 	 9960159.3625498004 	 0.000000000006750 	 0.000000000015700 	 True 	 True 	 True 	 True 
True 	 5 	 5 	 0.000000146400000 	 0.000000036210526 	 4.718826546461861 	 11.393 	 276226.4151 	 6830601.0928961737 	 0.000000000007850 	 0.000000000000530 	 True 	 True 	 True 	 True 
True 	 8 	 5 	 0.000000104000000 	 0.000000028000000 	 5.838176099343506 	 9.944 	 68874.1722 	 9615384.6153846160 	 0.000000000000400 	 0.000000000001510 	 True 	 True 	 True 	 True 
True 	 10 	 5 	 0.000000078000000 	 0.000000020000000 	 5.212657231556681 	 15.613 	 77227.7228 	 12820512.8205128200 	 0.000000000001250 	 0.000000000001010 	 True 	 True 	 True 	 True 
True 	 15 	 5 	 0.000000054400000 	 0.000000010842105 	 4.238713380397416 	 23.336 	 33788.8199 	 18382352.9411764704 	 0.000000000029700 	 0.000000000001610 	 True 	 True 	 True 	 True 
True 	 25 	 5 	 0.000000011740000 	 0.000000002084211 	 1.358034384010822 	 34.464 	  1361.9490 	 85178875.6388415545 	 0.000000000047600 	 0.000000000008620 	 True 	 True 	 True 	 True 
False 	 50 	 5 	 0.000000000000000 	 0.000000000000000 	 0.000000000000000 	 0.000 	     0.0000 	 0.0000000000 	 0.000000000000000 	 0.000000000000000 	 True 	 True 	 False 	 True 
True 	 75 	 5 	 0.000000003760000 	 0.000000000607368 	 1.187251272082188 	 32.167 	  3481.4815 	 265957446.8085106611 	 0.000000000129000 	 0.000000000001080 	 True 	 True 	 True 	 True 
False 	 100 	 5 	 0.000000000000000 	 0.000000000000000 	 0.000000000000000 	 0.000 	     0.0000 	 0.0000000000 	 0.000000000000000 	 0.000000000000000 	 True 	 True 	 False 	 True 
True 	 2 	 80 	 0.000000005775000 	 0.000000001546053 	 0.080590424303672 	 4.921 	 78974.3590 	 173160173.1601731777 	 0.000000000131000 	 0.000000000000073 	 True 	 True 	 True 	 True 
True 	 5 	 80 	 0.000000012175000 	 0.000000003375000 	 0.439817953912597 	 11.503 	 381960.7843 	 82135523.6139630377 	 0.000000000008700 	 0.000000000000032 	 True 	 True 	 True 	 True 
True 	 8 	 80 	 0.000000014125000 	 0.000000003759868 	 0.783956212588066 	 8.830 	 94166.6667 	 70796460.1769911498 	 0.000000000008350 	 0.000000000000150 	 True 	 True 	 True 	 True 
True 	 10 	 80 	 0.000000009000000 	 0.000000002394737 	 0.624147115883761 	 12.581 	 138461.5385 	 111111111.1111111194 	 0.000000000002550 	 0.000000000000065 	 True 	 True 	 True 	 True 
True 	 15 	 80 	 0.000000005987500 	 0.000000001375000 	 0.537555277004283 	 16.632 	 81186.4407 	 167014613.7787056267 	 0.000000000007550 	 0.000000000000074 	 True 	 True 	 True 	 True 
True 	 25 	 80 	 0.000000012625000 	 0.000000003013158 	 1.963319911227764 	 15.259 	 80800.0000 	 79207920.7920792103 	 0.000000000009500 	 0.000000000000156 	 True 	 True 	 True 	 True 
False 	 50 	 80 	 0.000000000000000 	 0.000000000000000 	 0.000000000000000 	 0.000 	     0.0000 	 0.0000000000 	 0.000000000000000 	 0.000000000000000 	 True 	 True 	 False 	 True 
True 	 75 	 80 	 0.000000002775000 	 0.000000000625000 	 1.221716538646102 	 29.611 	 493333.3333 	 360360360.3603603840 	 0.000000000676000 	 0.000000000000006 	 True 	 True 	 True 	 True 
False 	 100 	 80 	 0.000000000000000 	 0.000000000000000 	 0.000000000000000 	 0.000 	     0.0000 	 0.0000000000 	 0.000000000000000 	 0.000000000000000 	 True 	 True 	 True 	 False 
True 	 2 	 20 	 0.000000150000000 	 0.000000040526316 	 2.112497930683512 	 2.405 	 240000.0000 	 6666666.6666666660 	 0.000000000099400 	 0.000000000000625 	 True 	 True 	 True 	 True 
True 	 5 	 20 	 0.000000049150000 	 0.000000012697368 	 1.654675733043488 	 9.692 	 655333.3333 	 20345879.9593082406 	 0.000000000024600 	 0.000000000000075 	 True 	 True 	 True 	 True 
True 	 8 	 20 	 0.000000096000000 	 0.000000025000000 	 5.212657231556709 	 7.304 	 124675.3247 	 10416666.6666666679 	 0.000000000035700 	 0.000000000000770 	 True 	 True 	 True 	 True 
True 	 10 	 20 	 0.000000068500000 	 0.000000020000000 	 5.212657231556681 	 10.828 	 13700000.0000 	 14598540.1459854003 	 0.000000000034000 	 0.000000000000005 	 True 	 True 	 True 	 True 
True 	 15 	 20 	 0.000000052000000 	 0.000000012631579 	 4.938306850948449 	 12.463 	 256790.1235 	 19230769.2307692319 	 0.000000000043300 	 0.000000000000202 	 True 	 True 	 True 	 True 
True 	 25 	 20 	 0.000000028350000 	 0.000000007052632 	 4.595368875188129 	 14.743 	 567000.0000 	 35273368.6067019328 	 0.000000000036600 	 0.000000000000050 	 True 	 True 	 True 	 True 
False 	 50 	 20 	 0.000000000000000 	 0.000000000000000 	 0.000000000000000 	 0.000 	     0.0000 	 0.0000000000 	 0.000000000000000 	 0.000000000000000 	 True 	 True 	 False 	 True 
False 	 75 	 20 	 0.000000000000000 	 0.000000000000000 	 0.000000000000000 	 0.000 	     0.0000 	 0.0000000000 	 0.000000000000000 	 0.000000000000000 	 True 	 True 	 True 	 False 
False 	 100 	 20 	 0.000000000000000 	 0.000000000000000 	 0.000000000000000 	 0.000 	     0.0000 	 0.0000000000 	 0.000000000000000 	 0.000000000000000 	 True 	 True 	 True 	 False 
True 	 2 	 5 	 0.000000204000000 	 0.000000054736842 	 2.853243958325766 	 5.230 	 38931.2977 	 4901960.7843137262 	 0.000000000037800 	 0.000000000005240 	 True 	 True 	 True 	 True 
True 	 5 	 5 	 0.000000147800000 	 0.000000038947368 	 5.075482041252564 	 9.998 	 568461.5385 	 6765899.8646820020 	 0.000000000052000 	 0.000000000000260 	 True 	 True 	 True 	 True 
True 	 8 	 5 	 0.000000107400000 	 0.000000028000000 	 5.838176099343479 	 14.722 	 716000.0000 	 9310986.9646182489 	 0.000000000048400 	 0.000000000000150 	 True 	 True 	 True 	 True 
True 	 10 	 5 	 0.000000099200000 	 0.000000024631579 	 6.419798906232972 	 11.335 	 88571.4286 	 10080645.1612903215 	 0.000000000013400 	 0.000000000001120 	 True 	 True 	 True 	 True 
True 	 15 	 5 	 0.000000067000000 	 0.000000018000000 	 7.037087262601528 	 13.675 	 46527.7778 	 14925373.1343283579 	 0.000000000013800 	 0.000000000001440 	 True 	 True 	 True 	 True 
True 	 25 	 5 	 0.000000002940000 	 0.000000000451053 	 0.293897845226584 	 30.138 	 22615.3846 	 340136054.4217687249 	 0.000000000003350 	 0.000000000000130 	 True 	 True 	 True 	 True 
False 	 50 	 5 	 0.000000000000000 	 0.000000000000000 	 0.000000000000000 	 0.000 	     0.0000 	 0.0000000000 	 0.000000000000000 	 0.000000000000000 	 True 	 True 	 False 	 True 
True 	 75 	 5 	 0.000000005780000 	 0.000000001200000 	 2.345695754200509 	 34.572 	 578000.0000 	 173010380.6228373647 	 0.000000000621000 	 0.000000000000010 	 True 	 True 	 True 	 True 
True 	 100 	 5 	 0.000000000702000 	 0.000000000072421 	 0.188753061858474 	 49.223 	 70200.0000 	 1424501424.5014243126 	 0.000000000570000 	 0.000000000000010 	 True 	 True 	 True 	 True 
True 	 2 	 80 	 0.000000001737500 	 0.000000000280921 	 0.014643451564965 	 7.606 	  7055.8376 	 575539568.3453238010 	 0.000000000230000 	 0.000000000000246 	 True 	 True 	 True 	 True 
True 	 5 	 80 	 0.000000000040250 	 0.000000000006724 	 0.000876206528068 	 24.806 	 64400.0000 	 24844720496.8944091797 	 0.000000000299000 	 0.000000000000001 	 True 	 True 	 True 	 True 
False 	 8 	 80 	 0.000000000000000 	 0.000000000000000 	 0.000000000000000 	 0.000 	     0.0000 	 0.0000000000 	 0.000000000000000 	 0.000000000000000 	 True 	 True 	 False 	 True 
True 	 10 	 80 	 0.000000031125000 	 0.000000004125000 	 1.075110554008568 	 21.216 	 411570.2479 	 32128514.0562249012 	 0.000000000162000 	 0.000000000000076 	 True 	 True 	 True 	 True 
True 	 15 	 80 	 0.000000006562500 	 0.000000001375000 	 0.537555277004285 	 28.276 	 362068.9655 	 152380952.3809523880 	 0.000000000191000 	 0.000000000000018 	 True 	 True 	 True 	 True 
True 	 25 	 80 	 0.000000000722500 	 0.000000000102632 	 0.066872905273260 	 34.036 	 1156000.0000 	 1384083044.9826989174 	 0.000000000404000 	 0.000000000000001 	 True 	 True 	 True 	 True 
True 	 50 	 80 	 0.000000001178750 	 0.000000000200000 	 0.260632861577834 	 36.047 	 117875.0000 	 848356309.6500529051 	 0.000000000242000 	 0.000000000000010 	 True 	 True 	 True 	 True 
True 	 75 	 80 	 0.000000000520000 	 0.000000000100000 	 0.195474646183376 	 39.831 	  1552.2388 	 1923076923.0769228935 	 0.000000000276000 	 0.000000000000335 	 True 	 True 	 True 	 True 
True 	 100 	 80 	 0.000000001262500 	 0.000000000237500 	 0.619003046247357 	 34.294 	 106315.7895 	 792079207.9207921028 	 0.000000000037400 	 0.000000000000012 	 True 	 True 	 True 	 True 
False 	 2 	 20 	 0.000000000000000 	 0.000000000000000 	 0.000000000000000 	 0.000 	     0.0000 	 0.0000000000 	 0.000000000000000 	 0.000000000000000 	 True 	 True 	 False 	 True 
True 	 5 	 20 	 0.000000085500000 	 0.000000020000000 	 2.606328615778343 	 17.448 	 727659.5745 	 11695906.4327485394 	 0.000000000013800 	 0.000000000000118 	 True 	 True 	 True 	 True 
True 	 8 	 20 	 0.000000031550000 	 0.000000004000000 	 0.834025157049067 	 27.024 	 40709.6774 	 31695721.0776545182 	 0.000000000029600 	 0.000000000000775 	 True 	 True 	 True 	 True 
True 	 10 	 20 	 0.000000075500000 	 0.000000020000000 	 5.212657231556686 	 7.829 	 84357.5419 	 13245033.1125827804 	 0.000000000054100 	 0.000000000000895 	 True 	 True 	 True 	 True 
True 	 15 	 20 	 0.000000005750000 	 0.000000001073684 	 0.419756082330617 	 29.889 	 30666.6667 	 173913043.4782608747 	 0.000000000026500 	 0.000000000000188 	 True 	 True 	 True 	 True 
True 	 25 	 20 	 0.000000034950000 	 0.000000008500000 	 5.538448308528984 	 14.280 	 423636.3636 	 28612303.2904148810 	 0.000000000048600 	 0.000000000000083 	 True 	 True 	 True 	 True 
True 	 50 	 20 	 0.000000004845000 	 0.000000000710526 	 0.925932534552832 	 34.688 	 34607.1429 	 206398348.8132095039 	 0.000000000077200 	 0.000000000000140 	 True 	 True 	 True 	 True 
False 	 75 	 20 	 0.000000000000000 	 0.000000000000000 	 0.000000000000000 	 0.000 	     0.0000 	 0.0000000000 	 0.000000000000000 	 0.000000000000000 	 True 	 True 	 False 	 True 
True 	 100 	 20 	 0.000000002140000 	 0.000000000410526 	 1.069966484372162 	 35.665 	 42800.0000 	 467289719.6261682510 	 0.000000000357000 	 0.000000000000050 	 True 	 True 	 True 	 True 
True 	 2 	 5 	 0.000000100000000 	 0.000000025894737 	 1.349803872592575 	 7.338 	 17482.5175 	 10000000.0000000000 	 0.000000000010300 	 0.000000000005720 	 True 	 True 	 True 	 True 
True 	 5 	 5 	 0.000000121000000 	 0.000000032000000 	 4.170125785245355 	 12.726 	 403333.3333 	 8264462.8099173550 	 0.000000000097000 	 0.000000000000300 	 True 	 True 	 True 	 True 
True 	 8 	 5 	 0.000000098400000 	 0.000000024000000 	 5.004150942294411 	 12.123 	 73432.8358 	 10162601.6260162592 	 0.000000000195000 	 0.000000000001340 	 True 	 True 	 True 	 True 
True 	 10 	 5 	 0.000000092800000 	 0.000000022736842 	 5.925968221138139 	 13.010 	 42181.8182 	 10775862.0689655170 	 0.000000000174000 	 0.000000000002200 	 True 	 True 	 True 	 True 
True 	 15 	 5 	 0.000000000424000 	 0.000000000065263 	 0.025514585396567 	 20.689 	  1766.6667 	 2358490566.0377354622 	 0.000000000005050 	 0.000000000000240 	 True 	 True 	 True 	 True 
False 	 25 	 5 	 0.000000000000000 	 0.000000000000000 	 0.000000000000000 	 0.000 	     0.0000 	 0.0000000000 	 0.000000000000000 	 0.000000000000000 	 True 	 True 	 False 	 True 
False 	 50 	 5 	 0.000000000000000 	 0.000000000000000 	 0.000000000000000 	 0.000 	     0.0000 	 0.0000000000 	 0.000000000000000 	 0.000000000000000 	 True 	 True 	 False 	 True 
True 	 75 	 5 	 0.000000000818000 	 0.000000000163158 	 0.318932317457087 	 35.202 	  7436.3636 	 1222493887.5305624008 	 0.000000000071700 	 0.000000000000110 	 True 	 True 	 True 	 True 
True 	 100 	 5 	 0.000000000846000 	 0.000000000148158 	 0.386148160706107 	 32.793 	  5287.5000 	 1182033096.9267139435 	 0.000000000255000 	 0.000000000000160 	 True 	 True 	 True 	 True 
False 	 2 	 80 	 0.000000000000000 	 0.000000000000000 	 0.000000000000000 	 0.000 	     0.0000 	 0.0000000000 	 0.000000000000000 	 0.000000000000000 	 True 	 True 	 True 	 False 
True 	 5 	 80 	 0.000000005737500 	 0.000000001549342 	 0.201904733228881 	 4.990 	 199565.2174 	 174291938.9978213608 	 0.000000000032100 	 0.000000000000029 	 True 	 True 	 True 	 True 
True 	 8 	 80 	 0.000000013375000 	 0.000000003171053 	 0.661184417265876 	 14.188 	 201886.7925 	 74766355.1401869208 	 0.000000000143000 	 0.000000000000066 	 True 	 True 	 True 	 True 
True 	 10 	 80 	 0.000000020500000 	 0.000000005000000 	 1.303164307889171 	 14.282 	 115492.9577 	 48780487.8048780486 	 0.000000000076900 	 0.000000000000178 	 True 	 True 	 True 	 True 
True 	 15 	 80 	 0.000000002712500 	 0.000000000526974 	 0.206019988938005 	 23.777 	 12329.5455 	 368663594.4700461030 	 0.000000000100000 	 0.000000000000220 	 True 	 True 	 True 	 True 
True 	 25 	 80 	 0.000000003162500 	 0.000000000750000 	 0.488686615458440 	 24.965 	  2983.4906 	 316205533.5968379378 	 0.000000000066500 	 0.000000000001060 	 True 	 True 	 True 	 True 
True 	 50 	 80 	 0.000000004912500 	 0.000000001250000 	 1.628955384861463 	 21.785 	 11491.2281 	 203562340.9669211209 	 0.000000000044000 	 0.000000000000428 	 True 	 True 	 True 	 True 
False 	 75 	 80 	 0.000000000000000 	 0.000000000000000 	 0.000000000000000 	 0.000 	     0.0000 	 0.0000000000 	 0.000000000000000 	 0.000000000000000 	 True 	 True 	 True 	 False 
False 	 100 	 80 	 0.000000000000000 	 0.000000000000000 	 0.000000000000000 	 0.000 	     0.0000 	 0.0000000000 	 0.000000000000000 	 0.000000000000000 	 True 	 True 	 False 	 True 
True 	 2 	 20 	 0.000000143000000 	 0.000000040000000 	 2.085062892622673 	 3.591 	 135545.0237 	 6993006.9930069931 	 0.000000000021400 	 0.000000000001055 	 True 	 True 	 True 	 True 
True 	 5 	 20 	 0.000000109500000 	 0.000000030000000 	 3.909492923667523 	 8.115 	 2305263.1579 	 9132420.0913242009 	 0.000000000156000 	 0.000000000000047 	 True 	 True 	 True 	 True 
True 	 8 	 20 	 0.000000108000000 	 0.000000030000000 	 6.255188677868037 	 7.346 	 114285.7143 	 9259259.2592592575 	 0.000000000054800 	 0.000000000000945 	 True 	 True 	 True 	 True 
True 	 10 	 20 	 0.000000095000000 	 0.000000025000000 	 6.515821539445886 	 8.606 	 107954.5455 	 10526315.7894736826 	 0.000000000038400 	 0.000000000000880 	 True 	 True 	 True 	 True 
True 	 15 	 20 	 0.000000064000000 	 0.000000015868421 	 6.203747981503978 	 12.469 	 290909.0909 	 15625000.0000000000 	 0.000000000091000 	 0.000000000000220 	 True 	 True 	 True 	 True 
True 	 25 	 20 	 0.000000028900000 	 0.000000006394737 	 4.166696405487747 	 16.146 	 71801.2422 	 34602076.1245674714 	 0.000000000164000 	 0.000000000000403 	 True 	 True 	 True 	 True 
True 	 50 	 20 	 0.000000016000000 	 0.000000004000000 	 5.212657231556693 	 13.055 	 22068.9655 	 62500000.0000000000 	 0.000000000079100 	 0.000000000000725 	 True 	 True 	 True 	 True 
False 	 75 	 20 	 0.000000000000000 	 0.000000000000000 	 0.000000000000000 	 0.000 	     0.0000 	 0.0000000000 	 0.000000000000000 	 0.000000000000000 	 True 	 True 	 False 	 True 
False 	 100 	 20 	 0.000000000000000 	 0.000000000000000 	 0.000000000000000 	 0.000 	     0.0000 	 0.0000000000 	 0.000000000000000 	 0.000000000000000 	 True 	 True 	 False 	 True 
True 	 2 	 5 	 0.000000169000000 	 0.000000046894737 	 2.444461891219478 	 4.919 	 28547.2973 	 5917159.7633136101 	 0.000000000002250 	 0.000000000005920 	 True 	 True 	 True 	 True 
True 	 5 	 5 	 0.000000132800000 	 0.000000034000000 	 4.430758646823184 	 9.583 	 577391.3043 	 7530120.4819277106 	 0.000000000066000 	 0.000000000000230 	 True 	 True 	 True 	 True 
True 	 8 	 5 	 0.000000116800000 	 0.000000030000000 	 6.255188677868037 	 10.293 	 69523.8095 	 8561643.8356164377 	 0.000000000082500 	 0.000000000001680 	 True 	 True 	 True 	 True 
True 	 10 	 5 	 0.000000097200000 	 0.000000024000000 	 6.255188677868015 	 13.087 	 73636.3636 	 10288065.8436213993 	 0.000000000089700 	 0.000000000001320 	 True 	 True 	 True 	 True 
True 	 15 	 5 	 0.000000069200000 	 0.000000016947368 	 6.625561691689160 	 13.318 	 26212.1212 	 14450867.0520231221 	 0.000000000089300 	 0.000000000002640 	 True 	 True 	 True 	 True 
True 	 25 	 5 	 0.000000043000000 	 0.000000010000000 	 6.515821539445859 	 15.088 	 17479.6748 	 23255813.9534883723 	 0.000000000090900 	 0.000000000002460 	 True 	 True 	 True 	 True 
True 	 50 	 5 	 0.000000023000000 	 0.000000002600000 	 3.388227200511839 	 38.667 	  8333.3333 	 43478260.8695652187 	 0.000000000004250 	 0.000000000002760 	 True 	 True 	 True 	 True 
False 	 75 	 5 	 0.000000000000000 	 0.000000000000000 	 0.000000000000000 	 0.000 	     0.0000 	 0.0000000000 	 0.000000000000000 	 0.000000000000000 	 True 	 True 	 False 	 True 
False 	 100 	 5 	 0.000000000000000 	 0.000000000000000 	 0.000000000000000 	 0.000 	     0.0000 	 0.0000000000 	 0.000000000000000 	 0.000000000000000 	 True 	 True 	 False 	 True
