Repository: aleonhardt/MoS2_Distribution_Database

File: CurrentDatabaseFiles/Output_16-204_Devices.txt
Length (um) 	 Width (um) 	 Drain Current (A/um) 	 Transconductance_Max(S/um) 	 Mobility (cm2/V-s) 	 Threshold (V) 	 OnOff 	 R_total (ohm-um) 	 Gate Leakage (A)
2 	 80 	 0.000000000000000 	 0.000000000000000 	 0.000000000000000 	 0.000 	     0.0000 	 0.0000000000 	 0.000000000000000
5 	 80 	 0.000000000290000 	 0.000000000052105 	 0.006790171920054 	 22.787 	  5728.3951 	 3448275862.0689654350 	 0.000000000104000
8 	 80 	 0.000000000172500 	 0.000000000021086 	 0.004396464849247 	 28.053 	  4000.0000 	 5797101449.2753620148 	 0.000000000033800
10 	 80 	 0.000000000116375 	 0.000000000022500 	 0.005864239385501 	 18.987 	  2516.2162 	 8592910848.5499458313 	 0.000000000129000
15 	 80 	 -0.000000000000629 	 0.000000000001588 	 0.000621017806855 	 -9.006 	   165.3333 	 -1590457256461.2326660156 	 0.000000000089900
25 	 80 	 0.000000000054500 	 0.000000000010066 	 0.006558688786416 	 20.412 	   213.7255 	 18348623853.2110099792 	 0.000000000338000
50 	 80 	 0.000000000000000 	 0.000000000000000 	 0.000000000000000 	 0.000 	     0.0000 	 0.0000000000 	 0.000000000000000
75 	 80 	 0.000000000000000 	 0.000000000000000 	 0.000000000000000 	 0.000 	     0.0000 	 0.0000000000 	 0.000000000000000
100 	 80 	 0.000000000000000 	 0.000000000000000 	 0.000000000000000 	 0.000 	     0.0000 	 0.0000000000 	 0.000000000000000
2 	 20 	 0.000000000615000 	 0.000000000096447 	 0.005027470724646 	 3.780 	  2000.0000 	 1626016260.1626017094 	 0.000000000017100
5 	 20 	 0.000000005500000 	 0.000000001115789 	 0.145405701722371 	 19.122 	 59459.4595 	 181818181.8181818128 	 0.000000000060100
8 	 20 	 0.000000000000000 	 0.000000000000000 	 0.000000000000000 	 0.000 	     0.0000 	 0.0000000000 	 0.000000000000000
10 	 20 	 0.000000014550000 	 0.000000003052632 	 0.795616103763915 	 24.617 	 10620.4380 	 68728522.3367697597 	 0.000000000105000
15 	 20 	 -0.000000000000357 	 0.000000000014474 	 0.005658476600045 	 -9.120 	   233.5484 	 -2797202797202.7973632812 	 0.000000000011900
25 	 20 	 0.000000000000000 	 0.000000000000000 	 0.000000000000000 	 0.000 	     0.0000 	 0.0000000000 	 0.000000000000000
50 	 20 	 0.000000000000000 	 0.000000000000000 	 0.000000000000000 	 0.000 	     0.0000 	 0.0000000000 	 0.000000000000000
75 	 20 	 0.000000000000830 	 0.000000000000728 	 0.001422335254466 	 -8.563 	     5.6949 	 1204819277108.4338378906 	 -0.000000000020100
100 	 20 	 0.000000000000220 	 0.000000000000316 	 0.000824422893728 	 -9.200 	    89.1429 	 4545454545454.5458984375 	 -0.000000000001400
2 	 5 	 0.000000154400000 	 0.000000012000000 	 0.625518867786801 	 27.668 	 24276.7296 	 6476683.9378238339 	 0.000000000009800
5 	 5 	 0.000000028200000 	 0.000000006600000 	 0.860088443206852 	 21.873 	 44761.9048 	 35460992.9078014120 	 0.000000000014500
8 	 5 	 0.000000005320000 	 0.000000001231579 	 0.256791956249319 	 23.560 	 18344.8276 	 187969924.8120300770 	 0.000000000024400
10 	 5 	 0.000000013860000 	 0.000000002400000 	 0.625518867786803 	 32.405 	  4651.0067 	 72150072.1500721425 	 0.000000000005800
15 	 5 	 0.000000008140000 	 0.000000001400000 	 0.547329009313452 	 33.653 	  1884.2593 	 122850122.8501228392 	 -0.000000000001650
25 	 5 	 0.000000000852000 	 0.000000000181053 	 0.117970663661546 	 27.481 	  1852.1739 	 1173708920.1877934933 	 0.000000000002200
50 	 5 	 0.000000000000000 	 0.000000000000000 	 0.000000000000000 	 0.000 	     0.0000 	 0.0000000000 	 0.000000000000000
75 	 5 	 0.000000000364000 	 0.000000000080105 	 0.156585479732157 	 22.213 	 18200.0000 	 2747252747.2527475357 	 0.000000000004000
100 	 5 	 0.000000000274000 	 0.000000000060105 	 0.156654067327309 	 25.564 	   118.1034 	 3649635036.4963502884 	 0.000000000007900
2 	 80 	 0.000000000000000 	 0.000000000000000 	 0.000000000000000 	 0.000 	     0.0000 	 0.0000000000 	 0.000000000000000
5 	 80 	 0.000000000186250 	 0.000000000027533 	 0.003587988571392 	 18.541 	   149.7487 	 5369127516.7785243988 	 0.000000049900000
8 	 80 	 0.000000000942500 	 0.000000000121809 	 0.025397986484808 	 20.933 	   725.0000 	 1061007957.5596816540 	 0.000000056700000
10 	 80 	 -0.000000000000771 	 0.000000000000234 	 0.000060871490697 	 -9.155 	   132.8358 	 -1296596434359.8054199219 	 0.000000001230000
15 	 80 	 0.000000000000000 	 0.000000000000000 	 0.000000000000000 	 0.000 	     0.0000 	 0.0000000000 	 0.000000000000000
25 	 80 	 0.000000000000000 	 0.000000000000000 	 0.000000000000000 	 0.000 	     0.0000 	 0.0000000000 	 0.000000000000000
50 	 80 	 0.000000000000000 	 0.000000000000000 	 0.000000000000000 	 0.000 	     0.0000 	 0.0000000000 	 0.000000000000000
75 	 80 	 0.000000000000000 	 0.000000000000000 	 0.000000000000000 	 0.000 	     0.0000 	 0.0000000000 	 0.000000000000000
100 	 80 	 0.000000000000000 	 0.000000000000000 	 0.000000000000000 	 0.000 	     0.0000 	 0.0000000000 	 0.000000000000000
2 	 20 	 0.000000001240000 	 0.000000000250000 	 0.013031643078892 	 3.795 	  2917.6471 	 806451612.9032256603 	 0.000000000253000
5 	 20 	 0.000000015050000 	 0.000000003552632 	 0.462966267276416 	 20.281 	 107500.0000 	 66445182.7242524922 	 0.000000000056700
8 	 20 	 0.000000019550000 	 0.000000004000000 	 0.834025157049071 	 27.383 	 115000.0000 	 51150895.1406649575 	 0.000000000091300
10 	 20 	 0.000000018600000 	 0.000000003500000 	 0.912215015522420 	 29.257 	 77500.0000 	 53763440.8602150530 	 0.000000000105000
15 	 20 	 -0.000000000005950 	 0.000000000000850 	 0.000332306898512 	 -9.074 	   176.0870 	 -168067226890.7562866211 	 0.000000000129000
25 	 20 	 0.000000000000000 	 0.000000000000000 	 0.000000000000000 	 0.000 	     0.0000 	 0.0000000000 	 0.000000000000000
50 	 20 	 0.000000000088000 	 0.000000000014263 	 0.018587238286209 	 27.441 	   112.8205 	 11363636363.6363639832 	 0.000000000293000
75 	 20 	 0.000000000001075 	 0.000000000000912 	 0.001782420129014 	 -8.512 	   284.6667 	 930232558139.5349121094 	 -0.000000000022100
100 	 20 	 0.000000000095500 	 0.000000000017842 	 0.046502389513098 	 26.988 	    89.2523 	 10471204188.4816761017 	 0.000000000053900
2 	 5 	 0.000000059200000 	 0.000000006000000 	 0.312759433893403 	 20.762 	  4346.5492 	 16891891.8918918893 	 0.000000000016400
5 	 5 	 0.000000021600000 	 0.000000004957895 	 0.646095146332421 	 21.622 	 25411.7647 	 46296296.2962962985 	 0.000000000065100
8 	 5 	 0.000000013540000 	 0.000000003010526 	 0.627713670831667 	 26.828 	 23754.3860 	 73855243.7223042846 	 0.000000000046300
10 	 5 	 0.000000016960000 	 0.000000003263158 	 0.850486179885564 	 27.702 	 169600.0000 	 58962264.1509433910 	 0.000000000034200
15 	 5 	 0.000000011080000 	 0.000000002042105 	 0.798359607569998 	 29.450 	 12043.4783 	 90252707.5812274367 	 0.000000000056400
25 	 5 	 0.000000001294000 	 0.000000000300000 	 0.195474646183376 	 26.889 	  6161.9048 	 772797527.0479133129 	 0.000000000007100
50 	 5 	 0.000000000482000 	 0.000000000081368 	 0.106036422105087 	 28.639 	   281.8713 	 2074688796.6804978848 	 0.000000000025100
75 	 5 	 0.000000000502000 	 0.000000000081789 	 0.159877684299456 	 31.457 	   114.6119 	 1992031872.5099601746 	 0.000000000302000
100 	 5 	 0.000000000518000 	 0.000000000073421 	 0.191359390474252 	 36.025 	   110.2128 	 1930501930.5019304752 	 0.000000000598000
2 	 80 	 0.000000001750000 	 0.000000000087500 	 0.004561075077612 	 30.870 	  2127.6596 	 571428571.4285714626 	 0.000000000005850
5 	 80 	 0.000000000606250 	 0.000000000108322 	 0.014116184427234 	 22.296 	 14057.9710 	 1649484536.0824742317 	 0.000000000110000
8 	 80 	 0.000000004250000 	 0.000000000901316 	 0.187930010716649 	 25.881 	 183783.7838 	 235294117.6470588446 	 0.000000000185000
10 	 80 	 0.000000000366250 	 0.000000000076316 	 0.019890402594098 	 29.951 	 11056.6038 	 2730375426.6211605072 	 0.000000000080500
15 	 80 	 0.000000000463750 	 0.000000000090132 	 0.035236877009372 	 31.122 	  4289.0173 	 2156334231.8059296608 	 0.000000000050800
25 	 80 	 0.000000000258750 	 0.000000000039474 	 0.025720348182023 	 32.231 	 10097.5610 	 3864734299.5169076920 	 0.000000000021300
50 	 80 	 0.000000000171250 	 0.000000000045592 	 0.059414004300474 	 29.310 	   944.8276 	 5839416058.3941602707 	 0.000000000039600
75 	 80 	 0.000000000252500 	 0.000000000046316 	 0.090535625600721 	 37.983 	  2509.3168 	 3960396039.6039605141 	 0.000000000005200
100 	 80 	 0.000000000016750 	 0.000000000002240 	 0.005839376382259 	 34.591 	  3350.0000 	 59701492537.3134307861 	 0.000000000145000
2 	 20 	 0.000000004755000 	 0.000000000178684 	 0.009314195421650 	 43.905 	  1023.6814 	 210304942.1661409140 	 0.000000000099300
5 	 20 	 0.000000001485000 	 0.000000000285789 	 0.037243064167569 	 23.161 	  9000.0000 	 673400673.4006733894 	 0.000000000060700
8 	 20 	 0.000000000454500 	 0.000000000063513 	 0.013242892871960 	 29.059 	  4227.9070 	 2200220022.0022001266 	 0.000000000083400
10 	 20 	 0.000000025450000 	 0.000000004605263 	 1.200282915161079 	 29.001 	 30118.3432 	 39292730.8447937071 	 0.000000000148000
15 	 20 	 0.000000007750000 	 0.000000001255263 	 0.490744243313003 	 35.275 	 516666.6667 	 129032258.0645161271 	 0.000000000161000
25 	 20 	 0.000000000000000 	 0.000000000000000 	 0.000000000000000 	 0.000 	     0.0000 	 0.0000000000 	 0.000000000000000
50 	 20 	 0.000000000505000 	 0.000000000095789 	 0.124829423176752 	 30.440 	   711.2676 	 1980198019.8019802570 	 0.000000000410000
75 	 20 	 0.000000000000505 	 0.000000000001193 	 0.002331035155737 	 -7.855 	    74.4186 	 1980198019801.9802246094 	 -0.000000000005850
100 	 20 	 0.000000000084000 	 0.000000000016474 	 0.042935834565191 	 30.725 	    81.5534 	 11904761904.7619056702 	 0.000000000045300
2 	 5 	 0.000000019140000 	 0.000000005800000 	 0.302334119430288 	 6.624 	  2621.9178 	 52246603.9707418978 	 0.000000000013700
5 	 5 	 0.000000028600000 	 0.000000002400000 	 0.312759433893401 	 39.460 	 11440.0000 	 34965034.9650349617 	 0.000000000008750
8 	 5 	 0.000000030600000 	 0.000000005821053 	 1.213726083810882 	 27.072 	 306000.0000 	 32679738.5620914996 	 0.000000000075400
10 	 5 	 0.000000004500000 	 0.000000000883158 	 0.230179969330319 	 29.164 	 10465.1163 	 222222222.2222222388 	 0.000000000066300
15 	 5 	 0.000000011940000 	 0.000000001600000 	 0.625518867786802 	 37.629 	  5146.5517 	 83752093.8023450673 	 0.000000000104000
25 	 5 	 0.000000008240000 	 0.000000001421053 	 0.925932534552832 	 34.837 	  1814.9780 	 121359223.3009708822 	 0.000000000046900
50 	 5 	 0.000000000750000 	 0.000000000143158 	 0.186558258813608 	 29.222 	   581.3953 	 1333333333.3333334923 	 0.000000000036900
75 	 5 	 0.000000000256000 	 0.000000000044000 	 0.086008844320686 	 31.495 	    75.2941 	 3906250000.0000000000 	 0.000000000099200
100 	 5 	 0.000000000262000 	 0.000000000040000 	 0.104253144631133 	 37.904 	    64.2157 	 3816793893.1297707558 	 0.000000000227000
2 	 80 	 0.000000000166250 	 0.000000000006579 	 0.000342937975760 	 41.651 	   172.7494 	 6015037593.9849624634 	 0.000000000022100
5 	 80 	 0.000000000268750 	 0.000000000038750 	 0.005049761693071 	 32.637 	 43000.0000 	 3720930232.5581398010 	 0.000000000011300
8 	 80 	 0.000000004562500 	 0.000000000875000 	 0.182443003104484 	 30.214 	 57936.5079 	 219178082.1917808056 	 0.000000000066700
10 	 80 	 0.000000000666250 	 0.000000000113816 	 0.029664134903267 	 35.654 	  7251.7007 	 1500938086.3039398193 	 0.000000000010800
15 	 80 	 0.000000000176250 	 0.000000000025132 	 0.009825173005533 	 35.025 	  1155.7377 	 5673758865.2482271194 	 -0.000000000013100
25 	 80 	 0.000000000298750 	 0.000000000056250 	 0.036651496159383 	 35.584 	  3793.6508 	 3347280334.7280335426 	 0.000000000011200
50 	 80 	 0.000000000256250 	 0.000000000038750 	 0.050497616930705 	 39.921 	  3178.2946 	 3902439024.3902440071 	 0.000000000027000
75 	 80 	 0.000000000207500 	 0.000000000033355 	 0.065201082641429 	 37.590 	  5354.8387 	 4819277108.4337348938 	 0.000000000044500
100 	 80 	 0.000000000310000 	 0.000000000051316 	 0.133745810546520 	 37.151 	  2543.5897 	 3225806451.6129026413 	 0.000000000138000
2 	 20 	 0.000000000945000 	 0.000000000137500 	 0.007167403693390 	 5.666 	   579.7546 	 1058201058.2010581493 	 0.000000000002700
5 	 20 	 0.000000012250000 	 0.000000002500000 	 0.325791076972293 	 27.550 	 30817.6101 	 81632653.0612244904 	 0.000000000034400
8 	 20 	 0.000000017750000 	 0.000000003500000 	 0.729772012417936 	 30.662 	 100000.0000 	 56338028.1690140888 	 0.000000000096100
10 	 20 	 0.000000009850000 	 0.000000001750000 	 0.456107507761210 	 35.942 	 145925.9259 	 101522842.6395939142 	 0.000000000019200
15 	 20 	 0.000000011500000 	 0.000000002000000 	 0.781898584733502 	 36.661 	 44230.7692 	 86956521.7391304374 	 0.000000000022000
25 	 20 	 0.000000007800000 	 0.000000001300000 	 0.847056800127961 	 37.399 	 42739.7260 	 128205128.2051282227 	 0.000000000016800
50 	 20 	 0.000000000360000 	 0.000000000050000 	 0.065158215394459 	 39.469 	  1082.7068 	 2777777777.7777776718 	 0.000000000017100
75 	 20 	 0.000000000308500 	 0.000000000055000 	 0.107511055400857 	 37.242 	   271.8062 	 3241491085.8995141983 	 0.000000000007900
100 	 20 	 0.000000000070000 	 0.000000000009658 	 0.025171647420807 	 36.938 	    70.0000 	 14285714285.7142848969 	 0.000000000187000
2 	 5 	 0.000000006180000 	 0.000000001968421 	 0.102607042347484 	 5.506 	  2618.6441 	 161812297.7346278429 	 0.000000000058200
5 	 5 	 0.000000007680000 	 0.000000001242105 	 0.161866724558866 	 28.307 	 22588.2353 	 130208333.3333333433 	 0.000000000109000
8 	 5 	 0.000000012060000 	 0.000000002210526 	 0.460908639421856 	 30.896 	 92769.2308 	 82918739.6351575404 	 0.000000000092600
10 	 5 	 0.000000014520000 	 0.000000002210526 	 0.576135799277318 	 37.695 	 96800.0000 	 68870523.4159779698 	 0.000000000142000
15 	 5 	 0.000000002140000 	 0.000000000433684 	 0.169548535215896 	 28.321 	 12588.2353 	 467289719.6261682510 	 0.000000000064000
25 	 5 	 0.000000000456000 	 0.000000000077474 	 0.050480470031917 	 33.685 	  3257.1429 	 2192982456.1403508186 	 0.000000000061100
50 	 5 	 0.000000000298000 	 0.000000000052000 	 0.067764544010237 	 31.173 	   133.0357 	 3355704697.9865770340 	 0.000000000136000
75 	 5 	 0.000000000059000 	 0.000000000005811 	 0.011358105757181 	 44.975 	   140.4762 	 16949152542.3728790283 	 0.000000000054300
100 	 5 	 0.000000000346000 	 0.000000000048316 	 0.125926824699185 	 40.855 	    86.5000 	 2890173410.4046244621 	 0.000000000452000
2 	 80 	 0.000000000950000 	 0.000000000149342 	 0.007784692049759 	 4.491 	  6229.5082 	 1052631578.9473683834 	 0.000000000005800
5 	 80 	 0.000000000918750 	 0.000000000225000 	 0.029321196927506 	 23.631 	 34186.0465 	 1088435374.1496598721 	 0.000000000208000
8 	 80 	 0.000000000787500 	 0.000000000163158 	 0.034019447195423 	 28.174 	 96923.0769 	 1269841269.8412699699 	 0.000000000093200
10 	 80 	 0.000000000695000 	 0.000000000062500 	 0.016289553848615 	 42.641 	  2007.2202 	 1438848920.8633091450 	 -0.000000000006550
15 	 80 	 0.000000000270000 	 0.000000000033750 	 0.013194538617378 	 37.360 	  1293.4132 	 3703703703.7037034035 	 0.000000000001300
25 	 80 	 0.000000000096250 	 0.000000000017566 	 0.011445554941000 	 32.951 	 154000.0000 	 10389610389.6103897095 	 0.000000000001150
50 	 80 	 0.000000000092125 	 0.000000000016513 	 0.021519357978959 	 32.002 	  7370.0000 	 10854816824.9660778046 	 0.000000000019400
75 	 80 	 0.000000000051875 	 0.000000000009671 	 0.018904455913787 	 32.483 	   605.8394 	 19277108433.7349395752 	 0.000000000146000
100 	 80 	 0.000000000071875 	 0.000000000011250 	 0.029321196927506 	 36.643 	   638.8889 	 13913043478.2608699799 	 0.000000000198000
2 	 20 	 0.000000048550000 	 0.000000015000000 	 0.781898584733505 	 4.801 	 37929.6875 	 20597322.3480947465 	 0.000000000038600
5 	 20 	 0.000000019500000 	 0.000000004394737 	 0.572706419519715 	 21.636 	 866666.6667 	 51282051.2820512801 	 0.000000000128000
8 	 20 	 0.000000004460000 	 0.000000000921053 	 0.192045266425773 	 26.509 	 10944.7853 	 224215246.6367712915 	 0.000000000101000
10 	 20 	 0.000000026450000 	 0.000000005000000 	 1.303164307889171 	 29.095 	 31488.0952 	 37807183.3648393154 	 0.000000000128000
15 	 20 	 0.000000016950000 	 0.000000003500000 	 1.368322523283630 	 30.862 	 58448.2759 	 58997050.1474926248 	 0.000000000136000
25 	 20 	 0.000000000000000 	 0.000000000000000 	 0.000000000000000 	 0.000 	     0.0000 	 0.0000000000 	 0.000000000000000
50 	 20 	 0.000000000605000 	 0.000000000045000 	 0.058642393855013 	 49.734 	   263.6166 	 1652892561.9834709167 	 0.000000000065300
75 	 20 	 0.000000000184500 	 0.000000000037368 	 0.073045788836946 	 28.648 	   219.6429 	 5420054200.5420055389 	 0.000000000424000
100 	 20 	 0.000000000530000 	 0.000000000045000 	 0.117284787710025 	 50.610 	   566.8449 	 1886792452.8301885128 	 0.000000000147000
2 	 5 	 0.000000016160000 	 0.000000004794737 	 0.249933196734113 	 6.005 	  1795.5556 	 61881188.1188118830 	 0.000000000007500
5 	 5 	 0.000000029600000 	 0.000000006400000 	 0.834025157049072 	 22.422 	 25739.1304 	 33783783.7837837785 	 0.000000000089800
8 	 5 	 0.000000007200000 	 0.000000001421053 	 0.296298411056906 	 28.072 	 19459.4595 	 138888888.8888888955 	 0.000000000088100
10 	 5 	 0.000000018040000 	 0.000000003484211 	 0.908099759813297 	 28.366 	  9544.9735 	 55432372.5055432394 	 0.000000000044200
15 	 5 	 0.000000020200000 	 0.000000004231579 	 1.654332795067727 	 29.712 	 13741.4966 	 49504950.4950495064 	 0.000000000058000
25 	 5 	 0.000000003240000 	 0.000000000620000 	 0.403980935445644 	 32.478 	  4101.2658 	 308641975.3086419702 	 0.000000000073100
50 	 5 	 0.000000001612000 	 0.000000000140000 	 0.182443003104484 	 44.005 	   385.6459 	 620347394.5409429073 	 0.000000000013100
75 	 5 	 0.000000000556000 	 0.000000000100000 	 0.195474646183376 	 31.589 	   163.5294 	 1798561151.0791368484 	 0.000000000189000
100 	 5 	 0.000000000382000 	 0.000000000054789 	 0.142799373106592 	 36.265 	    95.9799 	 2617801047.1204190254 	 0.000000000610000
2 	 80 	 0.000000000537500 	 0.000000000105263 	 0.005487007612165 	 3.388 	  3909.0909 	 1860465116.2790699005 	 0.000000000011400
5 	 80 	 0.000000000563750 	 0.000000000093026 	 0.012122857443127 	 24.748 	 902000.0000 	 1773835920.1773836613 	 0.000000000102000
8 	 80 	 0.000000000363750 	 0.000000000067237 	 0.014019304449081 	 27.519 	  4343.2836 	 2749140893.4707903862 	 0.000000000098000
10 	 80 	 0.000000000196250 	 0.000000000031086 	 0.008101909677337 	 28.133 	  6408.1633 	 5095541401.2738847733 	 0.000000000068400
15 	 80 	 0.000000000238750 	 0.000000000027500 	 0.010751105540086 	 38.537 	   638.7960 	 4188481675.3926706314 	 0.000000000021900
25 	 80 	 0.000000000124000 	 0.000000000025000 	 0.016289553848615 	 32.764 	  3743.3962 	 8064516129.0322580338 	 0.000000000012200
50 	 80 	 0.000000000078125 	 0.000000000015395 	 0.020061871581978 	 31.780 	 62500.0000 	 12800000000.0000000000 	 0.000000000036600
75 	 80 	 0.000000000033500 	 0.000000000006250 	 0.012217165386461 	 31.971 	   369.6552 	 29850746268.6567153931 	 0.000000000167000
100 	 80 	 0.000000000025375 	 0.000000000004316 	 0.011248365604938 	 33.922 	   145.0000 	 39408866995.0738983154 	 0.000000000419000
2 	 20 	 0.000000002780000 	 0.000000000420000 	 0.021893160372538 	 4.267 	  3587.0968 	 359712230.2158272862 	 0.000000000051700
5 	 20 	 0.000000002365000 	 0.000000000436842 	 0.056927703976211 	 22.791 	 11974.6835 	 422832980.9725158811 	 0.000000000113000
8 	 20 	 0.000000002890000 	 0.000000000600000 	 0.125103773557361 	 27.816 	 17784.6154 	 346020761.2456747293 	 0.000000000114000
10 	 20 	 0.000000003220000 	 0.000000000605263 	 0.157751468849742 	 29.589 	 644000.0000 	 310559006.2111801505 	 0.000000000103000
15 	 20 	 0.000000001370000 	 0.000000000302632 	 0.118313601637306 	 28.567 	 91333.3333 	 729927007.2992700338 	 0.000000000090400
25 	 20 	 -0.000000000000130 	 0.000000000007408 	 0.004826852008826 	 -9.040 	   531.6667 	 -7692307692307.6933593750 	 -0.000000000003400
50 	 20 	 0.000000000149500 	 0.000000000022868 	 0.029801310093571 	 30.161 	   266.9643 	 6688963210.7023420334 	 0.000000000180000
75 	 20 	 0.000000000141500 	 0.000000000023066 	 0.045087770363087 	 33.876 	   252.6786 	 7067137809.1872787476 	 0.000000000397000
100 	 20 	 0.000000000041500 	 0.000000000005032 	 0.013113948193074 	 31.376 	    52.2013 	 24096385542.1686744690 	 0.000000000104000
2 	 5 	 0.000000023600000 	 0.000000006910526 	 0.360222049738628 	 5.848 	  5175.4386 	 42372881.3559322059 	 0.000000000007950
5 	 5 	 0.000000023200000 	 0.000000005073684 	 0.661184417265876 	 23.945 	 85925.9259 	 43103448.2758620679 	 0.000000000104000
8 	 5 	 0.000000023600000 	 0.000000003821053 	 0.796713505286349 	 31.138 	 107272.7273 	 42372881.3559322059 	 0.000000000146000
10 	 5 	 0.000000015420000 	 0.000000002821053 	 0.735259020030103 	 30.578 	 192750.0000 	 64850843.0609597936 	 0.000000000096800
15 	 5 	 0.000000015100000 	 0.000000003000000 	 1.172847877100256 	 31.678 	  6926.6055 	 66225165.5629139096 	 0.000000000074200
25 	 5 	 0.000000001292000 	 0.000000000112000 	 0.072977201241794 	 42.446 	   986.2595 	 773993808.0495356321 	 0.000000000002550
50 	 5 	 0.000000000714000 	 0.000000000118000 	 0.153773388330922 	 29.075 	   420.0000 	 1400560224.0896358490 	 0.000000000112000
75 	 5 	 0.000000000624000 	 0.000000000120000 	 0.234569575420051 	 32.171 	   178.2857 	 1602564102.5641026497 	 0.000000000286000
100 	 5 	 0.000000000428000 	 0.000000000066000 	 0.172017688641371 	 36.364 	   103.8835 	 2336448598.1308407784 	 0.000000000634000
2 	 80 	 0.000000000252500 	 0.000000000037401 	 0.001949602392197 	 3.571 	  1697.4790 	 3960396039.6039605141 	 0.000000000093200
5 	 80 	 0.000000000173750 	 0.000000000028750 	 0.003746597385181 	 23.416 	 27800.0000 	 5755395683.4532365799 	 0.000000000237000
8 	 80 	 0.000000000140000 	 0.000000000025329 	 0.005281244826709 	 27.442 	  1623.1884 	 7142857142.8571424484 	 0.000000000245000
10 	 80 	 0.000000000112500 	 0.000000000021513 	 0.005607035903681 	 28.774 	   545.4545 	 8888888888.8888893127 	 0.000000000285000
15 	 80 	 -0.000000000000884 	 0.000000000012500 	 0.004886866154584 	 -9.332 	   132.8455 	 -1131541725601.1315917969 	 0.000000000087000
25 	 80 	 0.000000000135000 	 0.000000000012237 	 0.007973307936427 	 42.802 	   216.8675 	 7407407407.4074068069 	 0.000000000014100
50 	 80 	 0.000000000060875 	 0.000000000011645 	 0.015175005427394 	 34.776 	 19480.0000 	 16427104722.7926082611 	 0.000000000096100
75 	 80 	 0.000000000054625 	 0.000000000005000 	 0.009773732309169 	 47.858 	   176.2097 	 18306636155.6064071655 	 0.000000000004150
100 	 80 	 0.000000000024000 	 0.000000000003572 	 0.009310766041892 	 37.644 	   241.5094 	 41666666666.6666641235 	 0.000000000345000
2 	 20 	 0.000000001145000 	 0.000000000026632 	 0.001388212925878 	 47.269 	   204.4643 	 873362445.4148471355 	 0.000000000012800
5 	 20 	 0.000000000356000 	 0.000000000065000 	 0.008470568001280 	 22.772 	 14240.0000 	 2808988764.0449433327 	 0.000000000171000
8 	 20 	 0.000000000233000 	 0.000000000040789 	 0.008504861798856 	 30.645 	  1276.7123 	 4291845493.5622315407 	 0.000000000155000
10 	 20 	 0.000000000340500 	 0.000000000040263 	 0.010493902058265 	 37.741 	   713.0890 	 2936857562.4082231522 	 0.000000000087300
15 	 20 	 0.000000000394500 	 0.000000000040000 	 0.015637971694670 	 42.601 	   478.1818 	 2534854245.8808617592 	 0.000000000039300
25 	 20 	 0.000000000270000 	 0.000000000027000 	 0.017592718156504 	 45.431 	   315.7895 	 3703703703.7037034035 	 0.000000000002950
50 	 20 	 0.000000000065000 	 0.000000000009579 	 0.012482942317675 	 35.344 	  8666.6667 	 15384615384.6153831482 	 0.000000000163000

File: CurrentDatabaseFiles/Output_16-214_Devices.txt
Length (um) 	 Width (um) 	 Drain Current (A/um) 	 Transconductance_Max(S/um) 	 Mobility (cm2/V-s) 	 Threshold (V) 	 OnOff 	 R_total (ohm-um) 	 Gate Leakage (A)
2 	 80 	 0.000000012750000 	 0.000000001125000 	 0.058642393855013 	 36.508 	  7500.0000 	 78431372.5490196198 	 0.000000000008850
5 	 80 	 0.000000001512500 	 0.000000000265789 	 0.034636735551791 	 34.327 	 11634.6154 	 661157024.7933883667 	 0.000000000014000
8 	 80 	 0.000000008500000 	 0.000000001250000 	 0.260632861577834 	 36.770 	 29184.5494 	 117647058.8235294223 	 0.000000000065900
10 	 80 	 0.000000008125000 	 0.000000001625000 	 0.423528400063981 	 31.278 	 57017.5439 	 123076923.0769230723 	 0.000000000050300
15 	 80 	 0.000000001837500 	 0.000000000451316 	 0.176441588528678 	 19.994 	 18148.1481 	 544217687.0748299360 	 0.000000000011700
25 	 80 	 0.000000016750000 	 0.000000003250000 	 2.117642000319905 	 31.348 	 744444.4444 	 59701492.5373134315 	 0.000000000101000
50 	 80 	 0.000000003162500 	 0.000000000512500 	 0.667871707793201 	 39.726 	 28268.1564 	 316205533.5968379378 	 0.000000000004100
75 	 80 	 0.000000000163750 	 0.000000000028553 	 0.055813155554990 	 34.519 	  3082.3529 	 6106870229.0076341629 	 0.000000000008350
100 	 80 	 0.000000000272500 	 0.000000000050000 	 0.130316430788917 	 37.156 	   465.8120 	 3669724770.6422019005 	 0.000000000004400
2 	 20 	 0.000000011650000 	 0.000000002052632 	 0.106996648437216 	 35.190 	  3640.6250 	 85836909.8712446392 	 0.000000000011800
5 	 20 	 0.000000020500000 	 0.000000004000000 	 0.521265723155669 	 34.401 	 37272.7273 	 48780487.8048780486 	 0.000000000008650
8 	 20 	 0.000000019950000 	 0.000000003500000 	 0.729772012417936 	 36.881 	 306923.0769 	 50125313.2832080200 	 0.000000000019800
10 	 20 	 0.000000013750000 	 0.000000002250000 	 0.586423938550127 	 37.210 	 423076.9231 	 72727272.7272727191 	 0.000000000172000
15 	 20 	 0.000000018100000 	 0.000000001750000 	 0.684161261641815 	 44.151 	 48918.9189 	 55248618.7845303863 	 0.000000000012000
25 	 20 	 0.000000011400000 	 0.000000001913158 	 1.246579541888721 	 36.061 	 14709.6774 	 87719298.2456140369 	 0.000000000120000
50 	 20 	 0.000000001320000 	 0.000000000240000 	 0.312759433893401 	 37.641 	  3341.7722 	 757575757.5757575035 	 0.000000000103000
75 	 20 	 0.000000003240000 	 0.000000000400000 	 0.781898584733504 	 45.972 	  1288.2704 	 308641975.3086419702 	 0.000000000005650
100 	 20 	 0.000000001615000 	 0.000000000295000 	 0.768866941654612 	 38.958 	  2258.7413 	 619195046.4396284819 	 0.000000000009900
2 	 5 	 0.000000000390000 	 0.000000000058579 	 0.003053519736170 	 3.724 	 39000.0000 	 2564102564.1025638580 	 0.000000000263000
5 	 5 	 0.000000000954000 	 0.000000000197895 	 0.025788935777175 	 25.219 	  4147.8261 	 1048218029.3501048088 	 0.000000000153000
8 	 5 	 0.000000000146400 	 0.000000000028842 	 0.006013760342933 	 27.038 	 14640.0000 	 6830601092.8961753845 	 0.000000000116000
10 	 5 	 0.000000000208000 	 0.000000000040316 	 0.010507619577296 	 30.057 	  6933.3333 	 4807692307.6923074722 	 0.000000000055100
15 	 5 	 0.000000001640000 	 0.000000000321053 	 0.125515299128273 	 35.323 	  1673.4694 	 609756097.5609755516 	 0.000000000135000
25 	 5 	 0.000000002640000 	 0.000000000480000 	 0.312759433893401 	 36.887 	  1434.7826 	 378787878.7878787518 	 0.000000000305000
50 	 5 	 0.000000001400000 	 0.000000000160000 	 0.208506289262268 	 46.514 	  1400.0000 	 714285714.2857143879 	 0.000000000111000
75 	 5 	 0.000000000810000 	 0.000000000128316 	 0.250824835471089 	 42.563 	   653.2258 	 1234567901.2345678806 	 0.000000000317000
100 	 5 	 0.000000000854000 	 0.000000000116000 	 0.302334119430288 	 45.326 	  1169.8630 	 1170960187.3536298275 	 0.000000000340000
2 	 80 	 0.000000000000000 	 0.000000000000000 	 0.000000000000000 	 0.000 	     0.0000 	 0.0000000000 	 0.000000000000000
5 	 80 	 0.000000017250000 	 0.000000001000000 	 0.130316430788917 	 46.835 	 110400.0000 	 57971014.4927536249 	 0.000000000110000
8 	 80 	 0.000000012075000 	 0.000000002940789 	 0.613173100659432 	 17.947 	 1610000.0000 	 82815734.9896480441 	 0.000000000019700
10 	 80 	 0.000000000290000 	 0.000000000040625 	 0.010588210001600 	 27.254 	  9469.3878 	 3448275862.0689654350 	 0.000000000041500
15 	 80 	 0.000000010575000 	 0.000000002381579 	 0.931076604189237 	 27.555 	 57945.2055 	 94562647.7541370988 	 0.000000000034300
25 	 80 	 0.000000000000339 	 0.000000000000318 	 0.000207134537359 	 -9.365 	   275.0000 	 2952029520295.2031250000 	 -0.000000000034800
50 	 80 	 0.000000000000000 	 0.000000000000000 	 0.000000000000000 	 0.000 	     0.0000 	 0.0000000000 	 0.000000000000000
75 	 80 	 0.000000000013875 	 0.000000000000578 	 0.001130409302600 	 41.923 	    73.7179 	 72072072072.0720672607 	 0.000000000572000
100 	 80 	 0.000000000000000 	 0.000000000000000 	 0.000000000000000 	 0.000 	     0.0000 	 0.0000000000 	 0.000000000000000
2 	 20 	 0.000000029750000 	 0.000000006578947 	 0.342937975760308 	 16.816 	  8321.6783 	 33613445.3781512603 	 0.000000000013400
5 	 20 	 0.000000008450000 	 0.000000001560526 	 0.203362219625863 	 25.188 	  9086.0215 	 118343195.2662722021 	 0.000000000008650
8 	 20 	 0.000000043850000 	 0.000000010000000 	 2.085062892622673 	 24.530 	 46898.3957 	 22805017.1037628278 	 0.000000000007550
10 	 20 	 0.000000014900000 	 0.000000002523684 	 0.657755037508271 	 34.119 	 51826.0870 	 67114093.9597315490 	 0.000000000009550
15 	 20 	 0.000000011250000 	 0.000000001650000 	 0.645066332405139 	 31.976 	  8241.7582 	 88888888.8888888955 	 0.000000000007200
25 	 20 	 0.000000028400000 	 0.000000006210526 	 4.046668113971641 	 25.970 	 23865.5462 	 35211267.6056338027 	 0.000000000035600
50 	 20 	 0.000000006200000 	 0.000000001260526 	 1.642672903891877 	 26.694 	  9687.5000 	 161290322.5806451440 	 0.000000000021600
75 	 20 	 0.000000000875000 	 0.000000000151842 	 0.296812818020547 	 27.696 	  1562.5000 	 1142857142.8571429253 	 0.000000000116000
100 	 20 	 0.000000001975000 	 0.000000000215000 	 0.560360652392345 	 40.983 	   542.5824 	 506329113.9240506291 	 0.000000000002650
2 	 5 	 0.000000048000000 	 0.000000012315789 	 0.641979890623297 	 16.988 	  2086.9565 	 20833333.3333333358 	 0.000000000008350
5 	 5 	 0.000000009900000 	 0.000000001868421 	 0.243485962789819 	 25.203 	 99000.0000 	 101010101.0101010054 	 0.000000000133000
8 	 5 	 0.000000023000000 	 0.000000004400000 	 0.917427672753978 	 32.443 	 383333.3333 	 43478260.8695652187 	 0.000000000140000
10 	 5 	 0.000000058400000 	 0.000000012000000 	 3.127594338934016 	 29.239 	 21629.6296 	 17123287.6712328754 	 0.000000000020100
15 	 5 	 0.000000010440000 	 0.000000001821053 	 0.711939237678400 	 35.647 	 22695.6522 	 95785440.6130268276 	 0.000000000074300
25 	 5 	 0.000000023200000 	 0.000000004000000 	 2.606328615778347 	 37.394 	  6338.7978 	 43103448.2758620679 	 0.000000000054400
50 	 5 	 0.000000001680000 	 0.000000000280000 	 0.364886006208969 	 38.006 	  1090.9091 	 595238095.2380951643 	 0.000000000086600
75 	 5 	 0.000000002080000 	 0.000000000280000 	 0.547329009313453 	 42.497 	   654.0881 	 480769230.7692307234 	 0.000000000006400
100 	 5 	 0.000000000784000 	 0.000000000124105 	 0.323459098737123 	 34.929 	   956.0976 	 1275510204.0816328526 	 0.000000000295000
2 	 80 	 0.000000010312500 	 0.000000002500000 	 0.130316430788917 	 3.252 	 144736.8421 	 96969696.9696969688 	 0.000000000103000
5 	 80 	 0.000000006062500 	 0.000000001151316 	 0.150035364395135 	 13.954 	 746153.8462 	 164948453.6082473993 	 0.000000000105000
8 	 80 	 0.000000049250000 	 0.000000003625000 	 0.755835298575719 	 34.041 	 5253333.3333 	 20304568.5279187784 	 0.000000000078600
10 	 80 	 -0.000000000000594 	 0.000000000002243 	 0.000584709248671 	 -9.453 	   190.7143 	 -1684210526315.7895507812 	 0.000000000058000
15 	 80 	 0.000000013500000 	 0.000000003355263 	 1.311737757283177 	 14.186 	 85714.2857 	 74074074.0740740597 	 0.000000000102000
25 	 80 	 0.000000000000136 	 0.000000000000141 	 0.000091993111998 	 -9.238 	  3360.0000 	 7339449541284.4042968750 	 -0.000000000012000
50 	 80 	 0.000000000000000 	 0.000000000000000 	 0.000000000000000 	 0.000 	     0.0000 	 0.0000000000 	 0.000000000000000
75 	 80 	 0.000000000000000 	 0.000000000000000 	 0.000000000000000 	 0.000 	     0.0000 	 0.0000000000 	 0.000000000000000
100 	 80 	 0.000000000222500 	 0.000000000048684 	 0.126887051031314 	 27.611 	  2579.7101 	 4494382022.4719104767 	 0.000000000032700
2 	 20 	 0.000000060000000 	 0.000000008986842 	 0.468453274888581 	 20.152 	 30075.1880 	 16666666.6666666679 	 0.000000000013700
5 	 20 	 0.000000046000000 	 0.000000010526316 	 1.371751903041237 	 19.757 	 9200000.0000 	 21739130.4347826093 	 0.000000000007600
8 	 20 	 0.000000037050000 	 0.000000008500000 	 1.772303458729275 	 21.916 	 14820000.0000 	 26990553.3063427806 	 0.000000000027300
10 	 20 	 0.000000026250000 	 0.000000006000000 	 1.563797169467003 	 23.763 	 583333.3333 	 38095238.0952380970 	 0.000000000086800
15 	 20 	 0.000000018800000 	 0.000000004500000 	 1.759271815650382 	 23.296 	 150400.0000 	 53191489.3617021292 	 0.000000000034400
25 	 20 	 0.000000025400000 	 0.000000005500000 	 3.583701846695218 	 24.289 	 37629.6296 	 39370078.7401574776 	 0.000000000051800
50 	 20 	 0.000000003790000 	 0.000000000839474 	 1.093972142675383 	 24.755 	 26596.4912 	 263852242.7440633178 	 0.000000000013900
75 	 20 	 0.000000004310000 	 0.000000000400000 	 0.781898584733505 	 41.224 	  3302.6820 	 232018561.4849187732 	 0.000000000012300
100 	 20 	 0.000000000825000 	 0.000000000185000 	 0.482170793918994 	 26.548 	  1864.4068 	 1212121212.1212122440 	 0.000000000002050
2 	 5 	 0.000000069400000 	 0.000000018000000 	 0.938278301680204 	 12.597 	  4180.7229 	 14409221.9020172916 	 0.000000000007550
5 	 5 	 0.000000070200000 	 0.000000014210526 	 1.851865069105669 	 21.186 	 438750.0000 	 14245014.2450142447 	 0.000000000076100
8 	 5 	 0.000000079400000 	 0.000000018000000 	 3.753113206720815 	 24.185 	 1588000.0000 	 12594458.4382871538 	 0.000000000018200
10 	 5 	 0.000000036600000 	 0.000000003600000 	 0.938278301680205 	 33.690 	 110909.0909 	 27322404.3715846948 	 0.000000000026600
15 	 5 	 0.000000040000000 	 0.000000007642105 	 2.987675644823809 	 28.231 	 19047.6190 	 25000000.0000000000 	 0.000000000010900
25 	 5 	 0.000000017460000 	 0.000000003600000 	 2.345695754200507 	 29.411 	 16471.6981 	 57273768.6139748096 	 0.000000000019500
50 	 5 	 0.000000015000000 	 0.000000002800000 	 3.648860062089680 	 32.394 	  3947.3684 	 66666666.6666666716 	 0.000000000008700
75 	 5 	 0.000000004960000 	 0.000000000905263 	 1.769559954923192 	 32.367 	  2384.6154 	 201612903.2258064151 	 0.000000000049200
100 	 5 	 0.000000001116000 	 0.000000000220000 	 0.573392295471236 	 30.195 	   656.4706 	 896057347.6702508926 	 0.000000000010500
2 	 80 	 0.000000000000000 	 0.000000000000000 	 0.000000000000000 	 0.000 	     0.0000 	 0.0000000000 	 0.000000000000000
5 	 80 	 0.000000007575000 	 0.000000001519737 	 0.198046681001578 	 15.544 	 216428.5714 	 132013201.3201320171 	 0.000000000021500
8 	 80 	 0.000000000090250 	 0.000000000007533 	 0.001570655928982 	 36.262 	  6888.8889 	 11080332409.9722976685 	 0.000000000178000
10 	 80 	 0.000000000000000 	 0.000000000000000 	 0.000000000000000 	 0.000 	     0.0000 	 0.0000000000 	 0.000000000000000
15 	 80 	 0.000000011962500 	 0.000000002500000 	 0.977373230916878 	 22.184 	 113254.4379 	 83594566.3531870544 	 0.000000000281000
25 	 80 	 0.000000020500000 	 0.000000004644737 	 3.026427636084722 	 19.725 	 28924.1623 	 48780487.8048780486 	 0.000000000012500
50 	 80 	 0.000000000000000 	 0.000000000000000 	 0.000000000000000 	 0.000 	     0.0000 	 0.0000000000 	 0.000000000000000
75 	 80 	 0.000000000000000 	 0.000000000000000 	 0.000000000000000 	 0.000 	     0.0000 	 0.0000000000 	 0.000000000000000
100 	 80 	 0.000000000000000 	 0.000000000000000 	 0.000000000000000 	 0.000 	     0.0000 	 0.0000000000 	 0.000000000000000
2 	 20 	 0.000000051500000 	 0.000000009500000 	 0.495202436997885 	 15.820 	 21020.4082 	 19417475.7281553373 	 0.000000000018200
5 	 20 	 0.000000038850000 	 0.000000009552632 	 1.244864852009919 	 15.864 	 398461.5385 	 25740025.7400257364 	 0.000000000084300
8 	 20 	 0.000000050000000 	 0.000000010578947 	 2.205777060090302 	 21.031 	 2500000.0000 	 20000000.0000000000 	 0.000000000092900
10 	 20 	 0.000000043900000 	 0.000000009500000 	 2.476012184989437 	 22.374 	 214146.3415 	 22779043.2801822349 	 0.000000000034300
15 	 20 	 0.000000042800000 	 0.000000009500000 	 3.714018277484139 	 22.770 	 155636.3636 	 23364485.9813084081 	 0.000000000018200
25 	 20 	 0.000000027900000 	 0.000000006052632 	 3.943786721243549 	 22.326 	 42595.4198 	 35842293.9068100378 	 0.000000000012800
50 	 20 	 0.000000013300000 	 0.000000003000000 	 3.909492923667519 	 24.580 	 69090.9091 	 75187969.9248120189 	 0.000000000014000
75 	 20 	 0.000000003025000 	 0.000000000700000 	 1.368322523283630 	 25.188 	  2363.2812 	 330578512.3966941833 	 0.000000000102000
100 	 20 	 0.000000000910000 	 0.000000000202632 	 0.528124482670876 	 24.854 	  2022.2222 	 1098901098.9010987282 	 0.000000000004200
2 	 5 	 0.000000074400000 	 0.000000017052632 	 0.888895233170719 	 10.940 	  6200.0000 	 13440860.2150537632 	 0.000000000016400
5 	 5 	 0.000000082000000 	 0.000000020000000 	 2.606328615778342 	 19.599 	 630769.2308 	 12195121.9512195121 	 0.000000000097700
8 	 5 	 0.000000028000000 	 0.000000006242105 	 1.301518205605522 	 24.063 	 350000.0000 	 35714285.7142857164 	 0.000000000068200
10 	 5 	 0.000000073400000 	 0.000000016000000 	 4.170125785245355 	 25.293 	 209714.2857 	 13623978.2016348764 	 0.000000000063800
15 	 5 	 0.000000007400000 	 0.000000001357368 	 0.530662223691501 	 25.196 	 27407.4074 	 135135135.1351351142 	 0.000000000007250
25 	 5 	 0.000000037200000 	 0.000000008400000 	 5.473290093134520 	 27.631 	 14761.9048 	 26881720.4301075265 	 0.000000000013300
50 	 5 	 0.000000007520000 	 0.000000001684211 	 2.194803044865976 	 24.805 	  1377.2894 	 132978723.4042553306 	 0.000000000017900
75 	 5 	 0.000000002720000 	 0.000000000534737 	 1.045274950117419 	 26.594 	   548.3871 	 367647058.8235294223 	 0.000000000169000
100 	 5 	 0.000000001496000 	 0.000000000274211 	 0.714682741484483 	 27.876 	   826.5193 	 668449197.8609626293 	 0.000000000373000
2 	 80 	 0.000000004850000 	 0.000000000615789 	 0.032098994531165 	 1.293 	 204210.5263 	 206185567.0103092790 	 0.000000000099200
5 	 80 	 0.000000031000000 	 0.000000007236842 	 0.943079433340849 	 8.833 	 1837037.0370 	 32258064.5161290318 	 -0.000000000002150
8 	 80 	 0.000000007512500 	 0.000000001578947 	 0.329220456729896 	 15.032 	 261304.3478 	 133111480.8652246147 	 0.000000000003450
10 	 80 	 0.000000023875000 	 0.000000006118421 	 1.594661587285434 	 11.908 	 181904.7619 	 41884816.7539267018 	 0.000000000001650
15 	 80 	 0.000000011925000 	 0.000000003059211 	 1.195996190464074 	 16.735 	 829565.2174 	 83857442.3480083793 	 0.000000000007400
25 	 80 	 0.000000017250000 	 0.000000004263158 	 2.777797603658499 	 19.869 	 253211.0092 	 57971014.4927536249 	 0.000000000008050
50 	 80 	 0.000000000000000 	 0.000000000000000 	 0.000000000000000 	 0.000 	     0.0000 	 0.0000000000 	 0.000000000000000
75 	 80 	 0.000000001912500 	 0.000000000400000 	 0.781898584733505 	 20.824 	 382500.0000 	 522875816.9934639931 	 0.000000000089100
100 	 80 	 0.000000000000000 	 0.000000000000000 	 0.000000000000000 	 0.000 	     0.0000 	 0.0000000000 	 0.000000000000000
2 	 20 	 0.000000029700000 	 0.000000009763158 	 0.508919956028298 	 4.646 	 18504.6729 	 33670033.6700336710 	 0.000000000012500
5 	 20 	 0.000000052000000 	 0.000000013236842 	 1.724978018074348 	 15.172 	 1094736.8421 	 19230769.2307692319 	 0.000000000053300
8 	 20 	 0.000000040500000 	 0.000000010500000 	 2.189316037253815 	 17.671 	 1157142.8571 	 24691358.0246913582 	 0.000000000076000
10 	 20 	 0.000000042500000 	 0.000000010000000 	 2.606328615778341 	 20.101 	 414634.1463 	 23529411.7647058852 	 0.000000000070300
15 	 20 	 0.000000025150000 	 0.000000006500000 	 2.541170400383886 	 19.829 	 214042.5532 	 39761431.4115308151 	 0.000000000028400
25 	 20 	 0.000000020700000 	 0.000000005000000 	 3.257910769722927 	 23.611 	 53766.2338 	 48309178.7439613491 	 0.000000000025900
50 	 20 	 0.000000002675000 	 0.000000000600000 	 0.781898584733503 	 24.141 	 13048.7805 	 373831775.7009345293 	 0.000000000041200
75 	 20 	 0.000000004975000 	 0.000000000600000 	 1.172847877100255 	 36.471 	  1891.6350 	 201005025.1256281435 	 0.000000000080600
100 	 20 	 0.000000000880000 	 0.000000000173947 	 0.453364003955128 	 27.879 	   651.8519 	 1136363636.3636364937 	 0.000000000088600
2 	 5 	 0.000000041800000 	 0.000000012631579 	 0.658440913459792 	 6.919 	  3628.4722 	 23923444.9760765545 	 0.000000000012800
5 	 5 	 0.000000067200000 	 0.000000015368421 	 2.002757778440201 	 19.507 	 224000.0000 	 14880952.3809523806 	 0.000000000064000
8 	 5 	 0.000000003100000 	 0.000000000522105 	 0.108862231025352 	 15.141 	 44285.7143 	 322580645.1612902880 	 0.000000000047900
10 	 5 	 0.000000055600000 	 0.000000010000000 	 2.606328615778341 	 28.529 	 58526.3158 	 17985611.5107913688 	 0.000000000041700
15 	 5 	 0.000000038600000 	 0.000000008231579 	 3.218129964534730 	 26.803 	 14191.1765 	 25906735.7512953356 	 0.000000000018800
25 	 5 	 0.000000032000000 	 0.000000007000000 	 4.561075077612100 	 28.906 	  8888.8889 	 31250000.0000000000 	 0.000000000006500
50 	 5 	 0.000000007960000 	 0.000000000920000 	 1.198911163258039 	 35.915 	  3061.5385 	 125628140.7035175860 	 0.000000000047300
75 	 5 	 0.000000002260000 	 0.000000000431579 	 0.843627420370359 	 30.235 	   941.6667 	 442477876.1061947346 	 0.000000000015300
100 	 5 	 0.000000001082000 	 0.000000000240000 	 0.625518867786803 	 28.529 	   303.9326 	 924214417.7449167967 	 0.000000000494000
2 	 80 	 0.000000007350000 	 0.000000001657895 	 0.086420369891598 	 12.522 	  5981.6887 	 136054421.7687074840 	 0.000000000224000
5 	 80 	 0.000000019500000 	 0.000000000953947 	 0.124315016213112 	 34.656 	 55123.6749 	 51282051.2820512801 	 0.000000000170000
8 	 80 	 -0.000000000000574 	 0.000000000000249 	 0.000051893374492 	 -9.406 	  2570.0000 	 -1742919389978.2133789062 	 0.000000000059900
10 	 80 	 0.000000030000000 	 0.000000007500000 	 1.954746461833750 	 15.022 	 256684.4920 	 33333333.3333333358 	 0.000000000087800
15 	 80 	 0.000000024250000 	 0.000000006250000 	 2.443433077292192 	 16.791 	 45221.4452 	 41237113.4020618498 	 0.000000000079400
25 	 80 	 0.000000013625000 	 0.000000002875000 	 1.873298692590681 	 20.120 	 21001.9268 	 73394495.4128440320 	 0.000000000087700
50 	 80 	 0.000000009462500 	 0.000000002375000 	 3.095015231236781 	 19.745 	 16175.2137 	 105680317.0409511179 	 0.000000000028300
75 	 80 	 0.000000000000000 	 0.000000000000000 	 0.000000000000000 	 0.000 	     0.0000 	 0.0000000000 	 0.000000000000000
100 	 80 	 0.000000002612500 	 0.000000000625000 	 1.628955384861463 	 21.747 	 58055.5556 	 382775119.6172248721 	 0.000000000027500
2 	 20 	 0.000000074000000 	 0.000000010631579 	 0.554187768828658 	 18.839 	 38947.3684 	 13513513.5135135129 	 0.000000000006600
5 	 20 	 0.000000052500000 	 0.000000012657895 	 1.649531663407083 	 15.910 	 4200000.0000 	 19047619.0476190485 	 0.000000000005400
8 	 20 	 0.000000035100000 	 0.000000007447368 	 1.552823154242676 	 18.674 	 1002857.1429 	 28490028.4900284894 	 0.000000000006700
10 	 20 	 0.000000018550000 	 0.000000004315789 	 1.124836560493812 	 17.004 	 255862.0690 	 53908355.7951482460 	 0.000000000022800
15 	 20 	 0.000000024200000 	 0.000000005552632 	 2.170797386562751 	 21.213 	 1382857.1429 	 41322314.0495867729 	 0.000000000049300
25 	 20 	 0.000000017350000 	 0.000000003552632 	 2.314831336382082 	 24.026 	 37923.4973 	 57636887.6080691665 	 0.000000000071400
50 	 20 	 0.000000010850000 	 0.000000002500000 	 3.257910769722926 	 24.573 	 12471.2644 	 92165898.6175115258 	 0.000000000031400
75 	 20 	 0.000000004670000 	 0.000000001050000 	 2.052483784925445 	 26.255 	  5367.8161 	 214132762.3126338422 	 0.000000000010900
100 	 20 	 0.000000001685000 	 0.000000000352632 	 0.919073775037627 	 24.864 	  2831.9328 	 593471810.0890208483 	 0.000000000004150
2 	 5 	 0.000000092400000 	 0.000000030000000 	 1.563797169467009 	 9.775 	  5341.0405 	 10822510.8225108236 	 0.000000000008500
5 	 5 	 0.000000111400000 	 0.000000024421053 	 3.182464415055664 	 19.206 	 2228000.0000 	 8976660.6822262108 	 0.000000000070500
8 	 5 	 0.000000073000000 	 0.000000016421053 	 3.423892749990923 	 22.532 	 1460000.0000 	 13698630.1369863003 	 0.000000000037300
10 	 5 	 0.000000088800000 	 0.000000022000000 	 5.733922954712368 	 22.420 	 84571.4286 	 11261261.2612612620 	 0.000000000045600
15 	 5 	 0.000000022400000 	 0.000000003800000 	 1.485607310993660 	 23.963 	 10873.7864 	 44642857.1428571492 	 0.000000000023300
25 	 5 	 0.000000044200000 	 0.000000010000000 	 6.515821539445856 	 25.400 	 21456.3107 	 22624434.3891402707 	 0.000000000020900
50 	 5 	 0.000000010000000 	 0.000000002115789 	 2.757221325112879 	 25.632 	  4237.2881 	 100000000.0000000000 	 0.000000000010800
75 	 5 	 0.000000004180000 	 0.000000000758421 	 1.482520869211813 	 29.566 	  1451.3889 	 239234449.7607655823 	 0.000000000015100
100 	 5 	 0.000000002180000 	 0.000000000412632 	 1.075453491984327 	 29.219 	  1626.8657 	 458715596.3302752376 	 0.000000000003550
2 	 80 	 0.000000003512500 	 0.000000001171053 	 0.061042959685335 	 4.505 	  8619.6319 	 284697508.8967971802 	 0.000000000009500
5 	 80 	 0.000000005950000 	 0.000000001131579 	 0.147463329576933 	 16.328 	 176296.2963 	 168067226.8907563090 	 0.000000000007400
8 	 80 	 0.000000004762500 	 0.000000000950658 	 0.198218149989458 	 18.703 	 173181.8182 	 209973753.2808399200 	 0.000000000006050
10 	 80 	 0.000000005387500 	 0.000000001256579 	 0.327505766851095 	 20.188 	 1077500.0000 	 185614849.1879350245 	 0.000000000010100
15 	 80 	 0.000000005850000 	 0.000000001101974 	 0.430815832048887 	 20.394 	 53485.7143 	 170940170.9401709139 	 0.000000000010500
25 	 80 	 0.000000002700000 	 0.000000000626316 	 0.408096191154767 	 21.840 	 16615.3846 	 370370370.3703703880 	 0.000000000010900
50 	 80 	 0.000000001562500 	 0.000000000337500 	 0.439817953912596 	 27.586 	 10000.0000 	 640000000.0000000000 	 0.000000000009750
75 	 80 	 0.000000001300000 	 0.000000000279605 	 0.546557398867991 	 24.832 	  5745.8564 	 769230769.2307691574 	 0.000000000000050
100 	 80 	 0.000000001675000 	 0.000000000341447 	 0.889924047098001 	 26.046 	  4350.6494 	 597014925.3731343746 	 0.000000000007300
2 	 20 	 0.000000024700000 	 0.000000009236842 	 0.481484917967475 	 3.799 	 27752.8090 	 40485829.9595141709 	 0.000000000012500
5 	 20 	 0.000000047950000 	 0.000000011263158 	 1.467774536254120 	 16.125 	 319666.6667 	 20855057.3514077142 	 0.000000000032000
8 	 20 	 0.000000044000000 	 0.000000009657895 	 2.013731793664530 	 18.151 	 2514285.7143 	 22727272.7272727266 	 0.000000000082300
10 	 20 	 0.000000034400000 	 0.000000008078947 	 2.105639171168295 	 18.445 	 134901.9608 	 29069767.4418604672 	 0.000000000027800
15 	 20 	 0.000000037850000 	 0.000000008526316 	 3.333357124390199 	 22.611 	 137636.3636 	 26420079.2602377795 	 0.000000000036600
25 	 20 	 0.000000026450000 	 0.000000006000000 	 3.909492923667511 	 23.951 	 41328.1250 	 37807183.3648393154 	 0.000000000025600
50 	 20 	 0.000000009300000 	 0.000000002000000 	 2.606328615778347 	 22.061 	 24635.7616 	 107526881.7204301059 	 0.000000000016300
75 	 20 	 0.000000002455000 	 0.000000000405263 	 0.792186724006313 	 28.098 	  1971.8876 	 407331975.5600814819 	 0.000000000008800
100 	 20 	 0.000000001370000 	 0.000000000300000 	 0.781898584733503 	 26.889 	   481.5466 	 729927007.2992700338 	 0.000000000001750
2 	 5 	 0.000000071000000 	 0.000000020000000 	 1.042531446311336 	 9.168 	  7601.7131 	 14084507.0422535222 	 0.000000000021400
5 	 5 	 0.000000111200000 	 0.000000024631579 	 3.209899453116497 	 18.999 	 1853333.3333 	 8992805.7553956844 	 0.000000000027300
8 	 5 	 0.000000086200000 	 0.000000020000000 	 4.170125785245363 	 22.355 	 718333.3333 	 11600928.0742459390 	 0.000000000009350
10 	 5 	 0.000000070000000 	 0.000000016000000 	 4.170125785245355 	 24.194 	 62500.0000 	 14285714.2857142873 	 0.000000000002550
15 	 5 	 0.000000040000000 	 0.000000007947368 	 3.107018060388394 	 24.126 	 29629.6296 	 25000000.0000000000 	 0.000000000006850
25 	 5 	 0.000000030000000 	 0.000000006073684 	 3.957504240273956 	 27.223 	 13157.8947 	 33333333.3333333358 	 0.000000000008200
50 	 5 	 0.000000002940000 	 0.000000000560000 	 0.729772012417936 	 35.952 	  1986.4865 	 340136054.4217687249 	 0.000000000027400
75 	 5 	 0.000000001624000 	 0.000000000325263 	 0.635807007059611 	 29.384 	  7060.8696 	 615763546.7980296612 	 0.000000000008200
100 	 5 	 0.000000001084000 	 0.000000000191579 	 0.499317692707009 	 29.815 	  2356.5217 	 922509225.0922510624 	 0.000000000109000
2 	 80 	 0.000000021000000 	 0.000000000875000 	 0.045610750776121 	 51.654 	 41895.2618 	 47619047.6190476194 	 0.000000000014600
5 	 80 	 0.000000002962500 	 0.000000000561513 	 0.073174390577856 	 21.567 	 72923.0769 	 337552742.6160337925 	 0.000000000010500
8 	 80 	 0.000000002650000 	 0.000000000638158 	 0.133059934595000 	 19.922 	 450000.0000 	 377358490.5660377741 	 0.000000000009200
10 	 80 	 0.000000001550000 	 0.000000000339474 	 0.088477997746160 	 26.658 	 88571.4286 	 645161290.3225805759 	 0.000000000008400
15 	 80 	 0.000000008362500 	 0.000000001789474 	 0.699593470551030 	 23.594 	 53951.6129 	 119581464.8729446828 	 0.000000000003050
25 	 80 	 0.000000003900000 	 0.000000000750000 	 0.488686615458440 	 29.271 	 27857.1429 	 256410256.4102564454 	 0.000000000007000
50 	 80 	 0.000000002350000 	 0.000000000426316 	 0.555559520731700 	 28.093 	  8623.8532 	 425531914.8936170340 	 0.000000000008600
75 	 80 	 0.000000002462500 	 0.000000000512500 	 1.001807561689799 	 29.306 	  8008.1301 	 406091370.5583756566 	 0.000000000006850
100 	 80 	 0.000000000593750 	 0.000000000103289 	 0.269206310971842 	 28.101 	  2423.4694 	 1684210526.3157894611 	 0.000000000006300
2 	 20 	 0.000000058000000 	 0.000000013000000 	 0.677645440102368 	 11.116 	 23673.4694 	 17241379.3103448302 	 0.000000000015900
5 	 20 	 0.000000056500000 	 0.000000012815789 	 1.670107941952700 	 16.185 	 729032.2581 	 17699115.0442477874 	 0.000000000006550
8 	 20 	 0.000000039100000 	 0.000000008473684 	 1.766816451117109 	 18.634 	 1737777.7778 	 25575447.5703324787 	 0.000000000018200
10 	 20 	 0.000000026450000 	 0.000000006026316 	 1.570655928982210 	 21.477 	 661250.0000 	 37807183.3648393154 	 0.000000000103000
15 	 20 	 0.000000028700000 	 0.000000006552632 	 2.561746678929511 	 20.482 	 40709.2199 	 34843205.5749128908 	 0.000000000013000
25 	 20 	 0.000000021550000 	 0.000000004394737 	 2.863532097598575 	 22.068 	 20721.1538 	 46403712.2969837561 	 0.000000000017000
50 	 20 	 0.000000012000000 	 0.000000002555263 	 3.329927744632599 	 19.269 	 10480.3493 	 83333333.3333333433 	 0.000000000002100
75 	 20 	 0.000000005600000 	 0.000000001181579 	 2.309687266745678 	 24.349 	 37966.1017 	 178571428.5714285970 	 0.000000000056200
100 	 20 	 0.000000001540000 	 0.000000000289474 	 0.754463546672678 	 25.145 	   263.2479 	 649350649.3506493568 	 0.000000000003050
2 	 5 	 0.000000116200000 	 0.000000029157895 	 1.519901108569689 	 10.815 	 13325.6881 	 8605851.9793459550 	 0.000000000033800
5 	 5 	 0.000000091000000 	 0.000000020421053 	 2.661198691899992 	 18.337 	 568750.0000 	 10989010.9890109878 	 0.000000000110000
8 	 5 	 0.000000092200000 	 0.000000022000000 	 4.587138363769877 	 20.572 	 307333.3333 	 10845986.9848156180 	 0.000000000018000
10 	 5 	 0.000000069600000 	 0.000000016000000 	 4.170125785245355 	 23.277 	 133846.1538 	 14367816.0919540226 	 0.000000000018800
15 	 5 	 0.000000041200000 	 0.000000010000000 	 3.909492923667528 	 24.906 	 35213.6752 	 24271844.6601941772 	 0.000000000050700
25 	 5 	 0.000000001708000 	 0.000000000300000 	 0.195474646183376 	 37.793 	  5175.7576 	 585480093.6768149137 	 0.000000000007450
50 	 5 	 0.000000005120000 	 0.000000001042105 	 1.358034384010818 	 28.351 	 16516.1290 	 195312500.0000000000 	 0.000000000031200
75 	 5 	 0.000000000000000 	 0.000000000000000 	 0.000000000000000 	 0.000 	     0.0000 	 0.0000000000 	 0.000000000000000
100 	 5 	 0.000000002460000 	 0.000000000491579 	 1.281216277440512 	 29.061 	  7935.4839 	 406504065.0406504273 	 0.000000000009950
