Repository: aleonhardt/MoS2_Distribution_Database

File: CurrentDatabaseFiles/Output_16-230_Devices.txt
Flag 	 Length (um) 	 Width (um) 	 Drain Current (A/um) 	 Transconductance_Max(S/um) 	 Mobility (cm2/V-s) 	 Threshold (V) 	 OnOff 	 R_total (ohm-um) 	 Gate Leakage (A) 	 Drain_off_current (A/um) 	 Data_Flag 	 Gate_Flag 	 OnOff_Flag 	 Threshold_Flag
True 	 2 	 80 	 0.000000012125000 	 0.000000003054747 	 0.159233512363078 	 6.984 	 17198.5816 	 82474226.8041236997 	 0.000000000453000 	 0.000000000000705 	 True 	 True 	 True 	 True 
True 	 5 	 80 	 0.000000013000000 	 0.000000002763819 	 0.360171039868869 	 19.790 	 18086.9565 	 76923076.9230769277 	 0.000000000516000 	 0.000000000000719 	 True 	 True 	 True 	 True 
True 	 8 	 80 	 0.000000000325000 	 0.000000000041378 	 0.008627561215309 	 21.533 	  2280.7018 	 3076923076.9230766296 	 0.000000000472000 	 0.000000000000142 	 True 	 True 	 True 	 True 
True 	 10 	 80 	 0.000000027000000 	 0.000000006281407 	 1.637141090313047 	 20.664 	 18461.5385 	 37037037.0370370299 	 0.000000000704000 	 0.000000000001463 	 True 	 True 	 True 	 True 
True 	 15 	 80 	 0.000000028625000 	 0.000000006281407 	 2.455711635469570 	 20.227 	 29701.6861 	 34934497.8165938854 	 0.000000000664000 	 0.000000000000964 	 True 	 True 	 True 	 True 
True 	 25 	 80 	 0.000000013125000 	 0.000000003015075 	 1.964569308375658 	 21.641 	 31157.2700 	 76190476.1904761940 	 0.000000000732000 	 0.000000000000421 	 True 	 True 	 True 	 True 
True 	 50 	 80 	 0.000000006225000 	 0.000000001282729 	 1.671607218530157 	 25.040 	  7511.3122 	 160642570.2811244726 	 0.000000000495000 	 0.000000000000829 	 True 	 True 	 True 	 True 
False 	 75 	 80 	 0.000000000000000 	 0.000000000000000 	 0.000000000000000 	 0.000 	     0.0000 	 0.0000000000 	 0.000000000000000 	 0.000000000000000 	 True 	 True 	 False 	 True 
True 	 100 	 80 	 0.000000000126250 	 0.000000000087940 	 0.229199752643826 	 19.472 	  1463.7681 	 7920792079.2079210281 	 0.000000000687000 	 0.000000000000086 	 True 	 True 	 True 	 True 
True 	 2 	 20 	 0.000000018500000 	 0.000000004337477 	 0.226097801104285 	 10.668 	  2824.4275 	 54054054.0540540516 	 0.000000000463000 	 0.000000000006550 	 True 	 True 	 True 	 True 
True 	 5 	 20 	 0.000000006450000 	 0.000000001294631 	 0.168711697622785 	 21.285 	 14659.0909 	 155038759.6899224818 	 0.000000000574000 	 0.000000000000440 	 True 	 True 	 True 	 True 
True 	 8 	 20 	 0.000000007150000 	 0.000000001399101 	 0.291721309229673 	 24.230 	  3042.5532 	 139860139.8601398468 	 0.000000000747000 	 0.000000000002350 	 True 	 True 	 True 	 True 
True 	 10 	 20 	 0.000000007200000 	 0.000000001306533 	 0.340525346785110 	 27.273 	  2086.9565 	 138888888.8888888955 	 0.000000000524000 	 0.000000000003450 	 True 	 True 	 True 	 True 
True 	 15 	 20 	 0.000000008000000 	 0.000000001444062 	 0.564555180196368 	 27.837 	  2431.6109 	 125000000.0000000000 	 0.000000000520000 	 0.000000000003290 	 True 	 True 	 True 	 True 
True 	 25 	 20 	 0.000000002625000 	 0.000000000493256 	 0.321396645624611 	 28.457 	  1329.1139 	 380952380.9523809552 	 0.000000000528000 	 0.000000000001975 	 True 	 True 	 True 	 True 
True 	 50 	 20 	 0.000000002570000 	 0.000000000469453 	 0.611773775853818 	 28.830 	  1168.1818 	 389105058.3657587767 	 0.000000000509000 	 0.000000000002200 	 True 	 True 	 True 	 True 
True 	 75 	 20 	 0.000000001985000 	 0.000000000383496 	 0.749638288722283 	 28.790 	  1192.1922 	 503778337.5314861536 	 0.000000000513000 	 0.000000000001665 	 True 	 True 	 True 	 True 
False 	 100 	 20 	 0.000000000000000 	 0.000000000000000 	 0.000000000000000 	 0.000 	     0.0000 	 0.0000000000 	 0.000000000000000 	 0.000000000000000 	 True 	 True 	 False 	 True 
True 	 2 	 5 	 0.000000020600000 	 0.000000006040730 	 0.314882547391578 	 4.772 	 1030000.0000 	 48543689.3203883544 	 0.000000000391000 	 0.000000000000020 	 True 	 True 	 True 	 True 
True 	 5 	 5 	 0.000000039600000 	 0.000000008294102 	 1.080857780888776 	 20.507 	 19800.0000 	 25252525.2525252514 	 0.000000000558000 	 0.000000000002000 	 True 	 True 	 True 	 True 
True 	 8 	 5 	 0.000000009540000 	 0.000000001766728 	 0.368373978384541 	 25.312 	  1272.0000 	 104821802.9350104928 	 0.000000000698000 	 0.000000000007500 	 True 	 True 	 True 	 True 
False 	 10 	 5 	 0.000000000000000 	 0.000000000000000 	 0.000000000000000 	 0.000 	     0.0000 	 0.0000000000 	 0.000000000000000 	 0.000000000000000 	 True 	 True 	 False 	 True 
False 	 15 	 5 	 0.000000000000000 	 0.000000000000000 	 0.000000000000000 	 0.000 	     0.0000 	 0.0000000000 	 0.000000000000000 	 0.000000000000000 	 True 	 True 	 False 	 True 
False 	 25 	 5 	 0.000000000000000 	 0.000000000000000 	 0.000000000000000 	 0.000 	     0.0000 	 0.0000000000 	 0.000000000000000 	 0.000000000000000 	 True 	 True 	 False 	 True 
False 	 50 	 5 	 0.000000000000000 	 0.000000000000000 	 0.000000000000000 	 0.000 	     0.0000 	 0.0000000000 	 0.000000000000000 	 0.000000000000000 	 True 	 True 	 False 	 True 
False 	 75 	 5 	 0.000000000000000 	 0.000000000000000 	 0.000000000000000 	 0.000 	     0.0000 	 0.0000000000 	 0.000000000000000 	 0.000000000000000 	 True 	 True 	 False 	 True 
False 	 100 	 5 	 0.000000000000000 	 0.000000000000000 	 0.000000000000000 	 0.000 	     0.0000 	 0.0000000000 	 0.000000000000000 	 0.000000000000000 	 True 	 True 	 False 	 True 
True 	 2 	 80 	 0.000000026375000 	 0.000000007537688 	 0.392913861675132 	 6.131 	 239772.7273 	 37914691.9431279600 	 0.000000000435000 	 0.000000000000110 	 True 	 True 	 True 	 True 
True 	 5 	 80 	 0.000000056375000 	 0.000000011835493 	 1.542359237715960 	 15.318 	 442156.8627 	 17738359.2017738372 	 0.000000000474000 	 0.000000000000127 	 True 	 True 	 True 	 True 
False 	 8 	 80 	 0.000000000000000 	 0.000000000000000 	 0.000000000000000 	 0.000 	     0.0000 	 0.0000000000 	 0.000000000000000 	 0.000000000000000 	 True 	 True 	 False 	 True 
False 	 10 	 80 	 0.000000000000000 	 0.000000000000000 	 0.000000000000000 	 0.000 	     0.0000 	 0.0000000000 	 0.000000000000000 	 0.000000000000000 	 True 	 True 	 True 	 False 
True 	 15 	 80 	 0.000000003325000 	 0.000000000427136 	 0.166988391211931 	 32.741 	  2313.0435 	 300751879.6992480755 	 0.000000000487000 	 0.000000000001438 	 True 	 True 	 True 	 True 
True 	 25 	 80 	 0.000000004200000 	 0.000000000912457 	 0.594540711745261 	 20.036 	  2196.0784 	 238095238.0952380896 	 0.000000000480000 	 0.000000000001912 	 True 	 True 	 True 	 True 
True 	 50 	 80 	 0.000000001243750 	 0.000000000214890 	 0.280037291764071 	 26.745 	  1069.8925 	 804020100.5025125742 	 0.000000000466000 	 0.000000000001162 	 True 	 True 	 True 	 True 
False 	 75 	 80 	 0.000000000000000 	 0.000000000000000 	 0.000000000000000 	 0.000 	     0.0000 	 0.0000000000 	 0.000000000000000 	 0.000000000000000 	 True 	 True 	 False 	 True 
True 	 100 	 80 	 0.000000001487500 	 0.000000000314070 	 0.818570545156522 	 24.315 	  7986.5772 	 672268907.5630252361 	 0.000000000607000 	 0.000000000000186 	 True 	 True 	 True 	 True 
True 	 2 	 20 	 0.000000014150000 	 0.000000003517588 	 0.183359802115062 	 5.007 	 2830000.0000 	 70671378.0918727964 	 0.000000000452000 	 0.000000000000005 	 True 	 True 	 True 	 True 
True 	 5 	 20 	 0.000000007200000 	 0.000000001403068 	 0.182842810191803 	 17.061 	 102857.1429 	 138888888.8888888955 	 0.000000000513000 	 0.000000000000070 	 True 	 True 	 True 	 True 
True 	 8 	 20 	 0.000000005700000 	 0.000000001159746 	 0.241814355571290 	 20.169 	  4691.3580 	 175438596.4912280738 	 0.000000000478000 	 0.000000000001215 	 True 	 True 	 True 	 True 
True 	 10 	 20 	 0.000000004945000 	 0.000000000946839 	 0.246777478034554 	 25.604 	  1939.2157 	 202224469.1607684195 	 0.000000000570000 	 0.000000000002550 	 True 	 True 	 True 	 True 
True 	 15 	 20 	 0.000000011850000 	 0.000000002139646 	 0.836492931829418 	 27.124 	  2992.4242 	 84388185.6540084481 	 0.000000000667000 	 0.000000000003960 	 True 	 True 	 True 	 True 
False 	 25 	 20 	 0.000000000000000 	 0.000000000000000 	 0.000000000000000 	 0.000 	     0.0000 	 0.0000000000 	 0.000000000000000 	 0.000000000000000 	 True 	 True 	 False 	 True 
False 	 50 	 20 	 0.000000000000000 	 0.000000000000000 	 0.000000000000000 	 0.000 	     0.0000 	 0.0000000000 	 0.000000000000000 	 0.000000000000000 	 True 	 True 	 False 	 True 
False 	 75 	 20 	 0.000000000000000 	 0.000000000000000 	 0.000000000000000 	 0.000 	     0.0000 	 0.0000000000 	 0.000000000000000 	 0.000000000000000 	 True 	 True 	 False 	 True 
False 	 100 	 20 	 0.000000000000000 	 0.000000000000000 	 0.000000000000000 	 0.000 	     0.0000 	 0.0000000000 	 0.000000000000000 	 0.000000000000000 	 True 	 True 	 False 	 True 
True 	 2 	 5 	 0.000000042600000 	 0.000000009098122 	 0.474253924267522 	 4.951 	 213000.0000 	 23474178.4037558697 	 0.000000000407000 	 0.000000000000200 	 True 	 True 	 True 	 True 
True 	 5 	 5 	 0.000000012460000 	 0.000000002068236 	 0.269525122657850 	 21.180 	 25958.3333 	 80256821.8298555464 	 0.000000000726000 	 0.000000000000480 	 True 	 True 	 True 	 True 
True 	 8 	 5 	 0.000000017640000 	 0.000000003448823 	 0.719101299121922 	 24.729 	  1876.5957 	 56689342.4036281183 	 0.000000000660000 	 0.000000000009400 	 True 	 True 	 True 	 True 
False 	 10 	 5 	 0.000000000000000 	 0.000000000000000 	 0.000000000000000 	 0.000 	     0.0000 	 0.0000000000 	 0.000000000000000 	 0.000000000000000 	 True 	 True 	 False 	 True 
False 	 15 	 5 	 0.000000000000000 	 0.000000000000000 	 0.000000000000000 	 0.000 	     0.0000 	 0.0000000000 	 0.000000000000000 	 0.000000000000000 	 True 	 True 	 False 	 True 
False 	 25 	 5 	 0.000000000000000 	 0.000000000000000 	 0.000000000000000 	 0.000 	     0.0000 	 0.0000000000 	 0.000000000000000 	 0.000000000000000 	 True 	 True 	 False 	 True 
False 	 50 	 5 	 0.000000000000000 	 0.000000000000000 	 0.000000000000000 	 0.000 	     0.0000 	 0.0000000000 	 0.000000000000000 	 0.000000000000000 	 True 	 True 	 False 	 True 
False 	 75 	 5 	 0.000000000000000 	 0.000000000000000 	 0.000000000000000 	 0.000 	     0.0000 	 0.0000000000 	 0.000000000000000 	 0.000000000000000 	 True 	 True 	 False 	 True 
False 	 100 	 5 	 0.000000000000000 	 0.000000000000000 	 0.000000000000000 	 0.000 	     0.0000 	 0.0000000000 	 0.000000000000000 	 0.000000000000000 	 True 	 True 	 False 	 True 
True 	 2 	 80 	 0.000000004937500 	 0.000000001434806 	 0.074791498231143 	 7.475 	 219444.4444 	 202531645.5696202815 	 0.000000000475000 	 0.000000000000022 	 True 	 True 	 True 	 True 
True 	 5 	 80 	 0.000000046875000 	 0.000000010182491 	 1.326945936358991 	 18.767 	 51867.2199 	 21333333.3333333358 	 0.000000000465000 	 0.000000000000904 	 True 	 True 	 True 	 True 
True 	 8 	 80 	 0.000000042500000 	 0.000000009389051 	 1.957676082732216 	 20.335 	 43147.2081 	 23529411.7647058852 	 0.000000000503000 	 0.000000000000985 	 True 	 True 	 True 	 True 
True 	 10 	 80 	 0.000000039125000 	 0.000000008793970 	 2.291997526438265 	 21.952 	 39076.1548 	 25559105.4313099012 	 0.000000000493000 	 0.000000000001001 	 True 	 True 	 True 	 True 
True 	 15 	 80 	 0.000000037250000 	 0.000000007537688 	 2.946853962563488 	 23.707 	 25689.6552 	 26845637.5838926211 	 0.000000000484000 	 0.000000000001450 	 True 	 True 	 True 	 True 
True 	 25 	 80 	 0.000000016500000 	 0.000000003391960 	 2.210140471922612 	 26.973 	 12571.4286 	 60606060.6060606092 	 0.000000000504000 	 0.000000000001312 	 True 	 True 	 True 	 True 
True 	 50 	 80 	 0.000000007475000 	 0.000000001633166 	 2.128283417406961 	 25.569 	  6849.9427 	 133779264.2140468210 	 0.000000000504000 	 0.000000000001091 	 True 	 True 	 True 	 True 
True 	 75 	 80 	 0.000000000000150 	 0.000000000000168 	 0.000328354495258 	 -9.772 	  1250.0000 	 6666666666666.6660156250 	 0.000000000124000 	 0.000000000000001 	 True 	 True 	 True 	 True 
True 	 100 	 80 	 0.000000002025000 	 0.000000000464824 	 1.211484406831655 	 26.867 	  3170.2544 	 493827160.4938271642 	 0.000000001490000 	 0.000000000000639 	 True 	 True 	 True 	 True 
True 	 2 	 20 	 0.000000040400000 	 0.000000011121396 	 0.579720276611899 	 8.268 	 18239.2777 	 24752475.2475247532 	 0.000000000454000 	 0.000000000002215 	 True 	 True 	 True 	 True 
True 	 5 	 20 	 0.000000029300000 	 0.000000006254959 	 0.815123932334804 	 21.576 	  8946.5649 	 34129692.8327645063 	 0.000000000580000 	 0.000000000003275 	 True 	 True 	 True 	 True 
True 	 8 	 20 	 0.000000032950000 	 0.000000006902936 	 1.439305514346783 	 22.443 	  8481.3385 	 30349013.6570561491 	 0.000000000554000 	 0.000000000003885 	 True 	 True 	 True 	 True 
True 	 10 	 20 	 0.000000036000000 	 0.000000007167416 	 1.868064149367716 	 24.039 	  8080.8081 	 27777777.7777777798 	 0.000000000532000 	 0.000000000004455 	 True 	 True 	 True 	 True 
True 	 15 	 20 	 0.000000013350000 	 0.000000003015075 	 1.178741585025394 	 25.672 	  4171.8750 	 74906367.0411984921 	 0.000000000485000 	 0.000000000003200 	 True 	 True 	 True 	 True 
True 	 25 	 20 	 0.000000014050000 	 0.000000003120867 	 2.033501564809877 	 25.628 	  2920.9979 	 71174377.2241992950 	 0.000000000528000 	 0.000000000004810 	 True 	 True 	 True 	 True 
False 	 50 	 20 	 0.000000000000000 	 0.000000000000000 	 0.000000000000000 	 0.000 	     0.0000 	 0.0000000000 	 0.000000000000000 	 0.000000000000000 	 True 	 True 	 False 	 True 
False 	 75 	 20 	 0.000000000000000 	 0.000000000000000 	 0.000000000000000 	 0.000 	     0.0000 	 0.0000000000 	 0.000000000000000 	 0.000000000000000 	 True 	 True 	 False 	 True 
False 	 100 	 20 	 0.000000000000000 	 0.000000000000000 	 0.000000000000000 	 0.000 	     0.0000 	 0.0000000000 	 0.000000000000000 	 0.000000000000000 	 True 	 True 	 False 	 True 
True 	 2 	 5 	 0.000000128600000 	 0.000000016080402 	 0.838216238240280 	 16.774 	  4175.3247 	 7776049.7667185068 	 0.000000000500000 	 0.000000000030800 	 True 	 True 	 True 	 True 
True 	 5 	 5 	 0.000000054600000 	 0.000000012060302 	 1.571655446700520 	 21.313 	 10748.0315 	 18315018.3150183111 	 0.000000000508000 	 0.000000000005080 	 True 	 True 	 True 	 True 
True 	 8 	 5 	 0.000000049200000 	 0.000000010156043 	 2.117598917659650 	 22.787 	  5885.1675 	 20325203.2520325184 	 0.000000000661000 	 0.000000000008360 	 True 	 True 	 True 	 True 
True 	 10 	 5 	 0.000000019640000 	 0.000000003824385 	 0.996760428039007 	 27.665 	  1267.0968 	 50916496.9450101852 	 0.000000000595000 	 0.000000000015500 	 True 	 True 	 True 	 True 
False 	 15 	 5 	 0.000000000000000 	 0.000000000000000 	 0.000000000000000 	 0.000 	     0.0000 	 0.0000000000 	 0.000000000000000 	 0.000000000000000 	 True 	 True 	 False 	 True 
False 	 25 	 5 	 0.000000000000000 	 0.000000000000000 	 0.000000000000000 	 0.000 	     0.0000 	 0.0000000000 	 0.000000000000000 	 0.000000000000000 	 True 	 True 	 False 	 True 
False 	 50 	 5 	 0.000000000000000 	 0.000000000000000 	 0.000000000000000 	 0.000 	     0.0000 	 0.0000000000 	 0.000000000000000 	 0.000000000000000 	 True 	 True 	 False 	 True 
False 	 75 	 5 	 0.000000000000000 	 0.000000000000000 	 0.000000000000000 	 0.000 	     0.0000 	 0.0000000000 	 0.000000000000000 	 0.000000000000000 	 True 	 True 	 False 	 True 
False 	 100 	 5 	 0.000000000000000 	 0.000000000000000 	 0.000000000000000 	 0.000 	     0.0000 	 0.0000000000 	 0.000000000000000 	 0.000000000000000 	 True 	 True 	 False 	 True 
True 	 2 	 80 	 0.000000003775000 	 0.000000000912457 	 0.047563256939621 	 6.331 	 335555.5556 	 264900662.2516556382 	 0.000000000453000 	 0.000000000000011 	 True 	 True 	 True 	 True 
True 	 5 	 80 	 0.000000009900000 	 0.000000002062946 	 0.268835800093509 	 16.933 	 10969.5291 	 101010101.0101010054 	 0.000000000472000 	 0.000000000000902 	 True 	 True 	 True 	 True 
True 	 8 	 80 	 0.000000007337500 	 0.000000001633166 	 0.340525346785114 	 20.625 	 16628.8952 	 136286201.0221465230 	 0.000000000468000 	 0.000000000000441 	 True 	 True 	 True 	 True 
False 	 10 	 80 	 0.000000000000000 	 0.000000000000000 	 0.000000000000000 	 0.000 	     0.0000 	 0.0000000000 	 0.000000000000000 	 0.000000000000000 	 True 	 True 	 True 	 False 
True 	 15 	 80 	 0.000000027000000 	 0.000000006281407 	 2.455711635469563 	 22.466 	 21995.9267 	 37037037.0370370299 	 0.000000000476000 	 0.000000000001227 	 True 	 True 	 True 	 True 
True 	 25 	 80 	 0.000000023875000 	 0.000000005111082 	 3.330289638978902 	 22.039 	 17522.9358 	 41884816.7539267018 	 0.000000000496000 	 0.000000000001362 	 True 	 True 	 True 	 True 
False 	 50 	 80 	 0.000000000000000 	 0.000000000000000 	 0.000000000000000 	 0.000 	     0.0000 	 0.0000000000 	 0.000000000000000 	 0.000000000000000 	 True 	 True 	 True 	 True 
True 	 75 	 80 	 0.000000004112500 	 0.000000000892621 	 1.744847740991536 	 22.157 	 10786.8852 	 243161094.2249239981 	 0.000000001170000 	 0.000000000000381 	 True 	 True 	 True 	 True 
True 	 100 	 80 	 0.000000002637500 	 0.000000000628141 	 1.637141090313044 	 24.256 	  6656.1514 	 379146919.4312795997 	 0.000000000475000 	 0.000000000000396 	 True 	 True 	 True 	 True 
True 	 2 	 20 	 0.000000016150000 	 0.000000004297805 	 0.224029833411257 	 7.779 	  5312.5000 	 61919504.6439628452 	 0.000000000407000 	 0.000000000003040 	 True 	 True 	 True 	 True 
True 	 5 	 20 	 0.000000018150000 	 0.000000004020101 	 0.523885148900175 	 22.112 	  7995.5947 	 55096418.7327823713 	 0.000000000543000 	 0.000000000002270 	 True 	 True 	 True 	 True 
True 	 8 	 20 	 0.000000010650000 	 0.000000001928061 	 0.402012919524446 	 26.428 	  3261.8683 	 93896713.6150234789 	 0.000000000556000 	 0.000000000003265 	 True 	 True 	 True 	 True 
True 	 10 	 20 	 0.000000020850000 	 0.000000004522613 	 1.178741585025393 	 26.310 	  6123.3480 	 47961630.6954436451 	 0.000000000773000 	 0.000000000003405 	 True 	 True 	 True 	 True 
True 	 15 	 20 	 0.000000007700000 	 0.000000001436128 	 0.561453228656827 	 27.033 	  2322.7753 	 129870129.8701298535 	 0.000000000604000 	 0.000000000003315 	 True 	 True 	 True 	 True 
False 	 25 	 20 	 0.000000000000000 	 0.000000000000000 	 0.000000000000000 	 0.000 	     0.0000 	 0.0000000000 	 0.000000000000000 	 0.000000000000000 	 True 	 True 	 False 	 True 
True 	 50 	 20 	 0.000000003095000 	 0.000000000653266 	 0.851313366962786 	 28.612 	  1348.5839 	 323101777.0597738028 	 0.000000000558000 	 0.000000000002295 	 True 	 True 	 True 	 True 
False 	 75 	 20 	 0.000000000000000 	 0.000000000000000 	 0.000000000000000 	 0.000 	     0.0000 	 0.0000000000 	 0.000000000000000 	 0.000000000000000 	 True 	 True 	 False 	 True 
False 	 100 	 20 	 0.000000000000000 	 0.000000000000000 	 0.000000000000000 	 0.000 	     0.0000 	 0.0000000000 	 0.000000000000000 	 0.000000000000000 	 True 	 True 	 False 	 True 
True 	 2 	 5 	 0.000000027000000 	 0.000000007352552 	 0.383263345774335 	 5.483 	 337500.0000 	 37037037.0370370299 	 0.000000000397000 	 0.000000000000080 	 True 	 True 	 True 	 True 
True 	 5 	 5 	 0.000000029800000 	 0.000000006231156 	 0.812021980795271 	 20.918 	  2600.3490 	 33557046.9798657745 	 0.000000000449000 	 0.000000000011460 	 True 	 True 	 True 	 True 
False 	 8 	 5 	 0.000000000000000 	 0.000000000000000 	 0.000000000000000 	 0.000 	     0.0000 	 0.0000000000 	 0.000000000000000 	 0.000000000000000 	 True 	 True 	 False 	 True 
True 	 10 	 5 	 0.000000022200000 	 0.000000004422111 	 1.152547327580382 	 23.747 	 100909.0909 	 45045045.0450450480 	 0.000000000405000 	 0.000000000000220 	 True 	 True 	 True 	 True 
False 	 15 	 5 	 0.000000000000000 	 0.000000000000000 	 0.000000000000000 	 0.000 	     0.0000 	 0.0000000000 	 0.000000000000000 	 0.000000000000000 	 True 	 True 	 False 	 True 
False 	 25 	 5 	 0.000000000000000 	 0.000000000000000 	 0.000000000000000 	 0.000 	     0.0000 	 0.0000000000 	 0.000000000000000 	 0.000000000000000 	 True 	 True 	 False 	 True 
False 	 50 	 5 	 0.000000000000000 	 0.000000000000000 	 0.000000000000000 	 0.000 	     0.0000 	 0.0000000000 	 0.000000000000000 	 0.000000000000000 	 True 	 True 	 False 	 True 
False 	 75 	 5 	 0.000000000000000 	 0.000000000000000 	 0.000000000000000 	 0.000 	     0.0000 	 0.0000000000 	 0.000000000000000 	 0.000000000000000 	 True 	 True 	 False 	 True 
False 	 100 	 5 	 0.000000000000000 	 0.000000000000000 	 0.000000000000000 	 0.000 	     0.0000 	 0.0000000000 	 0.000000000000000 	 0.000000000000000 	 True 	 True 	 False 	 True 
True 	 2 	 80 	 0.000000007137500 	 0.000000001871198 	 0.097539142854439 	 6.212 	 54380.9524 	 140105078.8091068268 	 0.000000000455000 	 0.000000000000131 	 True 	 True 	 True 	 True 
True 	 5 	 80 	 0.000000029000000 	 0.000000004582121 	 0.597125671361547 	 22.862 	 13107.3446 	 34482758.6206896603 	 0.000000000546000 	 0.000000000002213 	 True 	 True 	 True 	 True 
True 	 8 	 80 	 0.000000048000000 	 0.000000011306533 	 2.357483170050782 	 18.353 	 47116.5644 	 20833333.3333333358 	 0.000000000505000 	 0.000000000001019 	 True 	 True 	 True 	 True 
True 	 10 	 80 	 0.000000057625000 	 0.000000012893414 	 3.360447501168861 	 18.259 	 44326.9231 	 17353579.1757049896 	 0.000000000474000 	 0.000000000001300 	 True 	 True 	 True 	 True 
True 	 15 	 80 	 0.000000041750000 	 0.000000010050251 	 3.929138616751306 	 20.524 	 37318.4358 	 23952095.8083832301 	 0.000000000518000 	 0.000000000001119 	 True 	 True 	 True 	 True 
True 	 25 	 80 	 0.000000024125000 	 0.000000005157366 	 3.360447501168866 	 23.287 	 17387.3874 	 41450777.2020725310 	 0.000000000448000 	 0.000000000001388 	 True 	 True 	 True 	 True 
True 	 50 	 80 	 0.000000014875000 	 0.000000003140704 	 4.092852725782618 	 25.738 	  8040.5405 	 67226890.7563025206 	 0.000000000440000 	 0.000000000001850 	 True 	 True 	 True 	 True 
True 	 75 	 80 	 0.000000002025000 	 0.000000000427797 	 0.836234435867794 	 26.389 	  1514.0187 	 493827160.4938271642 	 0.000000000510000 	 0.000000000001338 	 True 	 True 	 True 	 True 
True 	 100 	 80 	 0.000000002612500 	 0.000000000534911 	 1.394154886382363 	 26.236 	  1154.6961 	 382775119.6172248721 	 0.000000000494000 	 0.000000000002263 	 True 	 True 	 True 	 True 
True 	 2 	 20 	 0.000000042250000 	 0.000000011875165 	 0.619011662779414 	 8.410 	 29753.5211 	 23668639.0532544404 	 0.000000000465000 	 0.000000000001420 	 True 	 True 	 True 	 True 
True 	 5 	 20 	 0.000000045300000 	 0.000000010076699 	 1.313159485072146 	 19.527 	 13111.4327 	 22075055.1876379699 	 0.000000000497000 	 0.000000000003455 	 True 	 True 	 True 	 True 
True 	 8 	 20 	 0.000000037850000 	 0.000000007828617 	 1.632315832362636 	 22.143 	  7623.3635 	 26420079.2602377795 	 0.000000000516000 	 0.000000000004965 	 True 	 True 	 True 	 True 
True 	 10 	 20 	 0.000000022550000 	 0.000000004654853 	 1.213207713242504 	 23.336 	  6771.7718 	 44345898.0044345930 	 0.000000000540000 	 0.000000000003330 	 True 	 True 	 True 	 True 
True 	 15 	 20 	 0.000000032100000 	 0.000000007035176 	 2.750397031725908 	 23.469 	  4037.7358 	 31152647.9750778861 	 0.000000000546000 	 0.000000000007950 	 True 	 True 	 True 	 True 
True 	 25 	 20 	 0.000000018050000 	 0.000000004522613 	 2.946853962563482 	 22.613 	  3252.2523 	 55401662.0498614907 	 0.000000000588000 	 0.000000000005550 	 True 	 True 	 True 	 True 
True 	 50 	 20 	 0.000000010050000 	 0.000000002089394 	 2.722824129152208 	 25.578 	  1456.5217 	 99502487.5621890426 	 0.000000000618000 	 0.000000000006900 	 True 	 True 	 True 	 True 
True 	 75 	 20 	 0.000000005100000 	 0.000000001155779 	 2.259254704631996 	 27.567 	  1079.3651 	 196078431.3725489974 	 0.000000000512000 	 0.000000000004725 	 True 	 True 	 True 	 True 
False 	 100 	 20 	 0.000000000000000 	 0.000000000000000 	 0.000000000000000 	 0.000 	     0.0000 	 0.0000000000 	 0.000000000000000 	 0.000000000000000 	 True 	 True 	 False 	 True 
True 	 2 	 5 	 0.000000096800000 	 0.000000024966940 	 1.301441001478317 	 7.189 	 37519.3798 	 10330578.5123966932 	 0.000000000439000 	 0.000000000002580 	 True 	 True 	 True 	 True 
True 	 5 	 5 	 0.000000070400000 	 0.000000014916689 	 1.943889631445366 	 19.105 	  6079.4473 	 14204545.4545454569 	 0.000000000470000 	 0.000000000011580 	 True 	 True 	 True 	 True 
True 	 8 	 5 	 0.000000049600000 	 0.000000012060302 	 2.514648714720842 	 22.061 	  2725.2747 	 20161290.3225806430 	 0.000000000460000 	 0.000000000018200 	 True 	 True 	 True 	 True 
True 	 10 	 5 	 0.000000053200000 	 0.000000011319757 	 2.950300575385169 	 22.021 	  3894.5827 	 18796992.4812030047 	 0.000000000563000 	 0.000000000013660 	 True 	 True 	 True 	 True 
True 	 15 	 5 	 0.000000041000000 	 0.000000008399894 	 3.283932696526863 	 23.134 	  2614.7959 	 24390243.9024390243 	 0.000000000549000 	 0.000000000015680 	 True 	 True 	 True 	 True 
True 	 25 	 5 	 0.000000026800000 	 0.000000005628141 	 3.667196042301222 	 24.925 	  1007.5188 	 37313432.8358208984 	 0.000000000567000 	 0.000000000026600 	 True 	 True 	 True 	 True 
False 	 50 	 5 	 0.000000000000000 	 0.000000000000000 	 0.000000000000000 	 0.000 	     0.0000 	 0.0000000000 	 0.000000000000000 	 0.000000000000000 	 True 	 True 	 False 	 True 
False 	 75 	 5 	 0.000000000000000 	 0.000000000000000 	 0.000000000000000 	 0.000 	     0.0000 	 0.0000000000 	 0.000000000000000 	 0.000000000000000 	 True 	 True 	 False 	 True 
False 	 100 	 5 	 0.000000000000000 	 0.000000000000000 	 0.000000000000000 	 0.000 	     0.0000 	 0.0000000000 	 0.000000000000000 	 0.000000000000000 	 True 	 True 	 False 	 True 
True 	 2 	 80 	 0.000000004175000 	 0.000000001021555 	 0.053250168095445 	 6.574 	 1113333.3333 	 239520958.0838323236 	 0.000000000421000 	 0.000000000000004 	 True 	 True 	 True 	 True 
True 	 5 	 80 	 0.000000048250000 	 0.000000010711452 	 1.395878192793216 	 17.149 	 57698.0568 	 20725388.6010362655 	 0.000000000482000 	 0.000000000000836 	 True 	 True 	 True 	 True 
True 	 8 	 80 	 0.000000035375000 	 0.000000007934409 	 1.654374154421598 	 19.618 	 28300.0000 	 28268551.2367491126 	 0.000000000490000 	 0.000000000001250 	 True 	 True 	 True 	 True 
True 	 10 	 80 	 0.000000034750000 	 0.000000007802169 	 2.033501564809880 	 21.542 	 30786.2680 	 28776978.4172661901 	 0.000000000482000 	 0.000000000001129 	 True 	 True 	 True 	 True 
True 	 15 	 80 	 0.000000026625000 	 0.000000006281407 	 2.455711635469570 	 20.562 	 27064.8030 	 37558685.4460093901 	 0.000000000465000 	 0.000000000000984 	 True 	 True 	 True 	 True 
True 	 25 	 80 	 0.000000023875000 	 0.000000005051574 	 3.291515244734642 	 21.776 	 23580.2469 	 41884816.7539267018 	 0.000000000504000 	 0.000000000001012 	 True 	 True 	 True 	 True 
True 	 50 	 80 	 0.000000001750000 	 0.000000000349775 	 0.455814545671365 	 24.046 	  1958.0420 	 571428571.4285714626 	 0.000000000451000 	 0.000000000000894 	 True 	 True 	 True 	 True 
False 	 75 	 80 	 0.000000000000000 	 0.000000000000000 	 0.000000000000000 	 0.000 	     0.0000 	 0.0000000000 	 0.000000000000000 	 0.000000000000000 	 True 	 True 	 False 	 True 
True 	 100 	 80 	 0.000000000536250 	 0.000000000113065 	 0.294685396256348 	 23.775 	  1986.1111 	 1864801864.8018648624 	 0.000000000498000 	 0.000000000000270 	 True 	 True 	 True 	 True 
True 	 2 	 20 	 0.000000025800000 	 0.000000006929384 	 0.361205023715381 	 9.478 	  8322.5806 	 38759689.9224806204 	 0.000000000455000 	 0.000000000003100 	 True 	 True 	 True 	 True 
True 	 5 	 20 	 0.000000004700000 	 0.000000000978577 	 0.127524674403331 	 19.120 	 20888.8889 	 212765957.4468085170 	 0.000000000438000 	 0.000000000000225 	 True 	 True 	 True 	 True 
True 	 8 	 20 	 0.000000019000000 	 0.000000004178789 	 0.871303721328703 	 22.618 	  7251.9084 	 52631578.9473684207 	 0.000000000479000 	 0.000000000002620 	 True 	 True 	 True 	 True 
True 	 10 	 20 	 0.000000024850000 	 0.000000003015075 	 0.785827723350263 	 34.522 	  3451.3889 	 40241448.6921529174 	 0.000000000532000 	 0.000000000007200 	 True 	 True 	 True 	 True 
True 	 15 	 20 	 0.000000017900000 	 0.000000004046549 	 1.581995285165658 	 25.588 	  5226.2774 	 55865921.7877095044 	 0.000000000475000 	 0.000000000003425 	 True 	 True 	 True 	 True 
True 	 25 	 20 	 0.000000009600000 	 0.000000001774663 	 1.156338601684260 	 27.862 	  3062.2010 	 104166666.6666666567 	 0.000000000512000 	 0.000000000003135 	 True 	 True 	 True 	 True 
True 	 50 	 20 	 0.000000003670000 	 0.000000000711452 	 0.927138849040439 	 26.570 	  1973.1183 	 272479564.0326975584 	 0.000000000478000 	 0.000000000001860 	 True 	 True 	 True 	 True 
True 	 75 	 20 	 0.000000003285000 	 0.000000000629463 	 1.230440777351060 	 28.558 	  1377.3585 	 304414003.0441400409 	 0.000000000517000 	 0.000000000002385 	 True 	 True 	 True 	 True 
False 	 100 	 20 	 0.000000000000000 	 0.000000000000000 	 0.000000000000000 	 0.000 	     0.0000 	 0.0000000000 	 0.000000000000000 	 0.000000000000000 	 True 	 True 	 False 	 True 
True 	 2 	 5 	 0.000000079600000 	 0.000000019730230 	 1.028469265998755 	 7.986 	 13266.6667 	 12562814.0703517590 	 0.000000000439000 	 0.000000000006000 	 True 	 True 	 True 	 True 
True 	 5 	 5 	 0.000000057000000 	 0.000000011478445 	 1.495829964622853 	 20.789 	 29381.4433 	 17543859.6491228044 	 0.000000000475000 	 0.000000000001940 	 True 	 True 	 True 	 True 
True 	 8 	 5 	 0.000000021600000 	 0.000000004601957 	 0.959537009564523 	 24.670 	  2471.3959 	 46296296.2962962985 	 0.000000000445000 	 0.000000000008740 	 True 	 True 	 True 	 True 
True 	 10 	 5 	 0.000000034600000 	 0.000000006696641 	 1.745364732914776 	 24.938 	  2536.6569 	 28901734.1040462442 	 0.000000000709000 	 0.000000000013640 	 True 	 True 	 True 	 True 
False 	 15 	 5 	 0.000000000000000 	 0.000000000000000 	 0.000000000000000 	 0.000 	     0.0000 	 0.0000000000 	 0.000000000000000 	 0.000000000000000 	 True 	 True 	 False 	 True 
True 	 25 	 5 	 0.000000019100000 	 0.000000003681566 	 2.398842523911311 	 28.381 	  1224.3590 	 52356020.9424083754 	 0.000000000628000 	 0.000000000015600 	 True 	 True 	 True 	 True 
False 	 50 	 5 	 0.000000000000000 	 0.000000000000000 	 0.000000000000000 	 0.000 	     0.0000 	 0.0000000000 	 0.000000000000000 	 0.000000000000000 	 True 	 True 	 False 	 True 
False 	 75 	 5 	 0.000000000000000 	 0.000000000000000 	 0.000000000000000 	 0.000 	     0.0000 	 0.0000000000 	 0.000000000000000 	 0.000000000000000 	 True 	 True 	 False 	 True 
False 	 100 	 5 	 0.000000000000000 	 0.000000000000000 	 0.000000000000000 	 0.000 	     0.0000 	 0.0000000000 	 0.000000000000000 	 0.000000000000000 	 True 	 True 	 False 	 True 
False 	 2 	 80 	 0.000000000000000 	 0.000000000000000 	 0.000000000000000 	 0.000 	     0.0000 	 0.0000000000 	 0.000000000000000 	 0.000000000000000 	 True 	 True 	 False 	 True 
True 	 5 	 80 	 0.000000035750000 	 0.000000007669929 	 0.999517718296384 	 22.305 	 35352.2868 	 27972027.9720279723 	 0.000000000464000 	 0.000000000001011 	 True 	 True 	 True 	 True 
True 	 8 	 80 	 0.000000031375000 	 0.000000006492991 	 1.353829516368339 	 24.672 	 23027.5229 	 31872509.9601593614 	 0.000000000541000 	 0.000000000001362 	 True 	 True 	 True 	 True 
True 	 10 	 80 	 0.000000035250000 	 0.000000007669929 	 1.999035436592770 	 23.492 	 24521.7391 	 28368794.3262411319 	 0.000000000509000 	 0.000000000001438 	 True 	 True 	 True 	 True 
True 	 15 	 80 	 0.000000027125000 	 0.000000006281407 	 2.455711635469570 	 24.471 	 19375.0000 	 36866359.4470046088 	 0.000000000505000 	 0.000000000001400 	 True 	 True 	 True 	 True 
True 	 25 	 80 	 0.000000023875000 	 0.000000005025126 	 3.274282180626102 	 22.905 	 19195.9799 	 41884816.7539267018 	 0.000000000530000 	 0.000000000001244 	 True 	 True 	 True 	 True 
True 	 50 	 80 	 0.000000007900000 	 0.000000001758794 	 2.291997526438263 	 24.467 	  5851.8519 	 126582278.4810126573 	 0.000000000499000 	 0.000000000001350 	 True 	 True 	 True 	 True 
True 	 75 	 80 	 0.000000004275000 	 0.000000000879397 	 1.718998144828698 	 26.929 	  2780.4878 	 233918128.6549707651 	 0.000000000500000 	 0.000000000001537 	 True 	 True 	 True 	 True 
False 	 100 	 80 	 0.000000000000000 	 0.000000000000000 	 0.000000000000000 	 0.000 	     0.0000 	 0.0000000000 	 0.000000000000000 	 0.000000000000000 	 True 	 True 	 False 	 True 
True 	 2 	 20 	 0.000000032150000 	 0.000000008542714 	 0.445302376565149 	 11.442 	  4984.4961 	 31104199.0668740273 	 0.000000000489000 	 0.000000000006450 	 True 	 True 	 True 	 True 
True 	 5 	 20 	 0.000000035000000 	 0.000000007537688 	 0.982284654187829 	 20.947 	  9900.9901 	 28571428.5714285746 	 0.000000000510000 	 0.000000000003535 	 True 	 True 	 True 	 True 
False 	 8 	 20 	 0.000000000000000 	 0.000000000000000 	 0.000000000000000 	 0.000 	     0.0000 	 0.0000000000 	 0.000000000000000 	 0.000000000000000 	 True 	 True 	 True 	 False 
True 	 10 	 20 	 0.000000026150000 	 0.000000005527638 	 1.440684159475483 	 25.836 	  5282.8283 	 38240917.7820267677 	 0.000000000544000 	 0.000000000004950 	 True 	 True 	 True 	 True 
True 	 15 	 20 	 0.000000028900000 	 0.000000006030151 	 2.357483170050780 	 23.907 	  5302.7523 	 34602076.1245674714 	 0.000000000632000 	 0.000000000005450 	 True 	 True 	 True 	 True 
True 	 25 	 20 	 0.000000015200000 	 0.000000003253108 	 2.119666885352663 	 25.534 	  3156.8017 	 65789473.6842105240 	 0.000000000812000 	 0.000000000004815 	 True 	 True 	 True 	 True 
True 	 50 	 20 	 0.000000005000000 	 0.000000001028828 	 1.340732387645829 	 24.452 	  1492.5373 	 200000000.0000000000 	 0.000000000411000 	 0.000000000003350 	 True 	 True 	 True 	 True 
False 	 75 	 20 	 0.000000000000000 	 0.000000000000000 	 0.000000000000000 	 0.000 	     0.0000 	 0.0000000000 	 0.000000000000000 	 0.000000000000000 	 True 	 True 	 False 	 True 
False 	 100 	 20 	 0.000000000000000 	 0.000000000000000 	 0.000000000000000 	 0.000 	     0.0000 	 0.0000000000 	 0.000000000000000 	 0.000000000000000 	 True 	 True 	 False 	 True 
True 	 2 	 5 	 0.000000091800000 	 0.000000022956890 	 1.196663971698285 	 8.862 	  8843.9306 	 10893246.1873638351 	 0.000000000445000 	 0.000000000010380 	 True 	 True 	 True 	 True 
True 	 5 	 5 	 0.000000042800000 	 0.000000010156043 	 1.323499323537281 	 21.562 	  9224.1379 	 23364485.9813084081 	 0.000000000485000 	 0.000000000004640 	 True 	 True 	 True 	 True 
True 	 8 	 5 	 0.000000061600000 	 0.000000012483470 	 2.602882002956646 	 21.834 	  4529.4118 	 16233766.2337662317 	 0.000000000476000 	 0.000000000013600 	 True 	 True 	 True 	 True 
True 	 10 	 5 	 0.000000048200000 	 0.000000010261835 	 2.674571549648258 	 23.242 	  3162.7297 	 20746887.9668049812 	 0.000000000484000 	 0.000000000015240 	 True 	 True 	 True 	 True 
False 	 15 	 5 	 0.000000000000000 	 0.000000000000000 	 0.000000000000000 	 0.000 	     0.0000 	 0.0000000000 	 0.000000000000000 	 0.000000000000000 	 True 	 True 	 False 	 True 
False 	 25 	 5 	 0.000000000000000 	 0.000000000000000 	 0.000000000000000 	 0.000 	     0.0000 	 0.0000000000 	 0.000000000000000 	 0.000000000000000 	 True 	 True 	 False 	 True 
False 	 50 	 5 	 0.000000000000000 	 0.000000000000000 	 0.000000000000000 	 0.000 	     0.0000 	 0.0000000000 	 0.000000000000000 	 0.000000000000000 	 True 	 True 	 False 	 True 
False 	 75 	 5 	 0.000000000000000 	 0.000000000000000 	 0.000000000000000 	 0.000 	     0.0000 	 0.0000000000 	 0.000000000000000 	 0.000000000000000 	 True 	 True 	 False 	 True 
False 	 100 	 5 	 0.000000000000000 	 0.000000000000000 	 0.000000000000000 	 0.000 	     0.0000 	 0.0000000000 	 0.000000000000000 	 0.000000000000000 	 True 	 True 	 False 	 True 
False 	 2 	 80 	 0.000000000000000 	 0.000000000000000 	 0.000000000000000 	 0.000 	     0.0000 	 0.0000000000 	 0.000000000000000 	 0.000000000000000 	 True 	 False 	 True 	 True 
True 	 5 	 80 	 0.000000018750000 	 0.000000003868024 	 0.504067125175332 	 13.357 	 500000.0000 	 53333333.3333333284 	 0.000000000442000 	 0.000000000000038 	 True 	 True 	 True 	 True 
False 	 8 	 80 	 0.000000000000000 	 0.000000000000000 	 0.000000000000000 	 0.000 	     0.0000 	 0.0000000000 	 0.000000000000000 	 0.000000000000000 	 True 	 False 	 True 	 True 
False 	 10 	 80 	 0.000000000000000 	 0.000000000000000 	 0.000000000000000 	 0.000 	     0.0000 	 0.0000000000 	 0.000000000000000 	 0.000000000000000 	 True 	 False 	 True 	 True 
False 	 15 	 80 	 0.000000000000000 	 0.000000000000000 	 0.000000000000000 	 0.000 	     0.0000 	 0.0000000000 	 0.000000000000000 	 0.000000000000000 	 True 	 False 	 True 	 True 
False 	 25 	 80 	 0.000000000000000 	 0.000000000000000 	 0.000000000000000 	 0.000 	     0.0000 	 0.0000000000 	 0.000000000000000 	 0.000000000000000 	 True 	 False 	 True 	 True 
False 	 50 	 80 	 0.000000000000000 	 0.000000000000000 	 0.000000000000000 	 0.000 	     0.0000 	 0.0000000000 	 0.000000000000000 	 0.000000000000000 	 True 	 False 	 True 	 True 
True 	 75 	 80 	 0.000000002825000 	 0.000000000526316 	 1.028813927280927 	 29.641 	  1948.2759 	 353982300.8849557638 	 0.000000000630000 	 0.000000000001450 	 True 	 True 	 True 	 True 
True 	 100 	 80 	 0.000000001862500 	 0.000000000364322 	 0.949541832381565 	 32.340 	  1137.4046 	 536912751.6778523922 	 0.000000000696000 	 0.000000000001638 	 True 	 True 	 True 	 True 
True 	 2 	 20 	 0.000000022800000 	 0.000000006691351 	 0.348797217557219 	 6.986 	 120000.0000 	 43859649.1228070185 	 0.000000000432000 	 0.000000000000190 	 True 	 True 	 True 	 True 
True 	 5 	 20 	 0.000000021000000 	 0.000000005025126 	 0.654856436125220 	 19.025 	 89361.7021 	 47619047.6190476194 	 0.000000001180000 	 0.000000000000235 	 True 	 True 	 True 	 True 
True 	 8 	 20 	 0.000000009800000 	 0.000000001859296 	 0.387675010186128 	 30.085 	  2078.4730 	 102040816.3265306056 	 0.000000000505000 	 0.000000000004715 	 True 	 True 	 True 	 True 
True 	 10 	 20 	 0.000000012950000 	 0.000000003015075 	 0.785827723350260 	 26.417 	  2796.9762 	 77220077.2200772315 	 0.000000000502000 	 0.000000000004630 	 True 	 True 	 True 	 True 
True 	 15 	 20 	 0.000000000118500 	 0.000000000020669 	 0.008080583760503 	 16.426 	  1823.0769 	 8438818565.4008445740 	 0.000000000510000 	 0.000000000000065 	 True 	 True 	 True 	 True 
True 	 25 	 20 	 0.000000011350000 	 0.000000002065591 	 1.345902306878399 	 28.854 	  2771.6728 	 88105726.8722466975 	 0.000000000549000 	 0.000000000004095 	 True 	 True 	 True 	 True 
True 	 50 	 20 	 0.000000002640000 	 0.000000000502513 	 0.654856436125217 	 29.291 	  2000.0000 	 378787878.7878787518 	 0.000000000611000 	 0.000000000001320 	 True 	 True 	 True 	 True 
True 	 75 	 20 	 0.000000003145000 	 0.000000000608305 	 1.189081423490526 	 28.221 	  2048.8599 	 317965023.8473767638 	 0.000000001480000 	 0.000000000001535 	 True 	 True 	 True 	 True 
False 	 100 	 20 	 0.000000000000000 	 0.000000000000000 	 0.000000000000000 	 0.000 	     0.0000 	 0.0000000000 	 0.000000000000000 	 0.000000000000000 	 True 	 True 	 False 	 True 
True 	 2 	 5 	 0.000000070200000 	 0.000000019465750 	 1.014682814711909 	 8.112 	 3510000.0000 	 14245014.2450142447 	 0.000000000453000 	 0.000000000000020 	 True 	 True 	 True 	 True 
True 	 5 	 5 	 0.000000039800000 	 0.000000008600899 	 1.120838489620628 	 21.574 	  3407.5342 	 25125628.1407035179 	 0.000000000481000 	 0.000000000011680 	 True 	 True 	 True 	 True 
True 	 8 	 5 	 0.000000042600000 	 0.000000010050251 	 2.095540595600696 	 23.628 	  1745.9016 	 23474178.4037558697 	 0.000000000474000 	 0.000000000024400 	 True 	 True 	 True 	 True 
True 	 10 	 5 	 0.000000032800000 	 0.000000006876488 	 1.792238667290061 	 25.646 	  2091.8367 	 30487804.8780487813 	 0.000000000472000 	 0.000000000015680 	 True 	 True 	 True 	 True 
False 	 15 	 5 	 0.000000000000000 	 0.000000000000000 	 0.000000000000000 	 0.000 	     0.0000 	 0.0000000000 	 0.000000000000000 	 0.000000000000000 	 True 	 True 	 False 	 True 
True 	 25 	 5 	 0.000000025200000 	 0.000000005681037 	 3.701662170518326 	 20.663 	  8873.2394 	 39682539.6825396866 	 0.000000000466000 	 0.000000000002840 	 True 	 True 	 True 	 True 
True 	 50 	 5 	 0.000000011120000 	 0.000000002613065 	 3.405253467851128 	 22.096 	  1055.0285 	 89928057.5539568216 	 0.000000000545000 	 0.000000000010540 	 True 	 True 	 True 	 True 
False 	 75 	 5 	 0.000000000000000 	 0.000000000000000 	 0.000000000000000 	 0.000 	     0.0000 	 0.0000000000 	 0.000000000000000 	 0.000000000000000 	 True 	 True 	 False 	 True 
False 	 100 	 5 	 0.000000000000000 	 0.000000000000000 	 0.000000000000000 	 0.000 	     0.0000 	 0.0000000000 	 0.000000000000000 	 0.000000000000000 	 True 	 True 	 False 	 True
