Repository: aleonhardt/MoS2_Distribution_Database

File: CurrentDatabaseFiles/Output_16-261_Devices.txt
Flag 	 Length (um) 	 Width (um) 	 Drain Current (A/um) 	 Transconductance_Max(S/um) 	 Mobility (cm2/V-s) 	 Threshold (V) 	 OnOff 	 R_total (ohm-um) 	 Gate Leakage (A) 	 Drain_off_current (A/um) 	 Data_Flag 	 Gate_Flag 	 OnOff_Flag 	 Threshold_Flag
True 	 2 	 80 	 0.000000004912500 	 0.000000000291069 	 0.015172407412426 	 30.165 	  6752.5773 	 203562340.9669211209 	 0.000000000008050 	 0.000000000000727 	 True 	 True 	 True 	 True 
True 	 5 	 80 	 0.000000002262500 	 0.000000000355819 	 0.046369072221162 	 27.299 	 362000.0000 	 441988950.2762430906 	 0.000000000122000 	 0.000000000000006 	 True 	 True 	 True 	 True 
True 	 8 	 80 	 0.000000002787500 	 0.000000000458243 	 0.095546462347707 	 32.639 	 1486666.6667 	 358744394.6188341379 	 0.000000000197000 	 0.000000000000002 	 True 	 True 	 True 	 True 
True 	 10 	 80 	 0.000000002762500 	 0.000000000505051 	 0.131632758372644 	 36.720 	 119459.4595 	 361990950.2262443304 	 0.000000000045800 	 0.000000000000023 	 True 	 True 	 True 	 True 
True 	 15 	 80 	 0.000000002200000 	 0.000000000391414 	 0.153023081608199 	 39.050 	 39550.5618 	 454545454.5454546213 	 0.000000000019200 	 0.000000000000056 	 True 	 True 	 True 	 True 
True 	 25 	 80 	 0.000000000380000 	 0.000000000068182 	 0.044426055950767 	 38.920 	 304000.0000 	 2631578947.3684210777 	 0.000000000016200 	 0.000000000000001 	 True 	 True 	 True 	 True 
True 	 50 	 80 	 0.000000000306250 	 0.000000000050999 	 0.066460387972776 	 38.555 	 11666.6667 	 3265306122.4489793777 	 0.000000000017100 	 0.000000000000026 	 True 	 True 	 True 	 True 
True 	 75 	 80 	 0.000000000180000 	 0.000000000031641 	 0.061849900496780 	 39.143 	 57600.0000 	 5555555555.5555553436 	 0.000000000005650 	 0.000000000000003 	 True 	 True 	 True 	 True 
True 	 100 	 80 	 0.000000000100125 	 0.000000000014229 	 0.037086114170952 	 41.304 	 80100.0000 	 9987515605.4931335449 	 0.000000000013000 	 0.000000000000001 	 True 	 True 	 True 	 True 
False 	 2 	 20 	 0.000000000000000 	 0.000000000000000 	 0.000000000000000 	 0.000 	     0.0000 	 0.0000000000 	 0.000000000000000 	 0.000000000000000 	 True 	 True 	 True 	 False 
True 	 5 	 20 	 0.000000002950000 	 0.000000000454653 	 0.059248808353811 	 28.805 	 236000.0000 	 338983050.8474576473 	 0.000000000131000 	 0.000000000000013 	 True 	 True 	 True 	 True 
True 	 8 	 20 	 0.000000012850000 	 0.000000002545263 	 0.530703331233918 	 32.167 	 14941.8605 	 77821011.6731517613 	 0.000000000163000 	 0.000000000000860 	 True 	 True 	 True 	 True 
True 	 10 	 20 	 0.000000015250000 	 0.000000002676768 	 0.697653619375016 	 37.075 	 19426.7516 	 65573770.4918032810 	 0.000000000182000 	 0.000000000000785 	 True 	 True 	 True 	 True 
True 	 15 	 20 	 0.000000008800000 	 0.000000001212121 	 0.473877930141520 	 41.393 	  8844.2211 	 113636363.6363636553 	 0.000000000168000 	 0.000000000000995 	 True 	 True 	 True 	 True 
True 	 25 	 20 	 0.000000000409000 	 0.000000000068659 	 0.044736850634742 	 35.984 	  1340.9836 	 2444987775.0611248016 	 0.000000000101000 	 0.000000000000305 	 True 	 True 	 True 	 True 
False 	 50 	 20 	 0.000000000000000 	 0.000000000000000 	 0.000000000000000 	 0.000 	     0.0000 	 0.0000000000 	 0.000000000000000 	 0.000000000000000 	 True 	 True 	 False 	 True 
False 	 75 	 20 	 0.000000000000000 	 0.000000000000000 	 0.000000000000000 	 0.000 	     0.0000 	 0.0000000000 	 0.000000000000000 	 0.000000000000000 	 True 	 True 	 False 	 True 
False 	 100 	 20 	 0.000000000000000 	 0.000000000000000 	 0.000000000000000 	 0.000 	     0.0000 	 0.0000000000 	 0.000000000000000 	 0.000000000000000 	 True 	 True 	 False 	 True 
True 	 2 	 5 	 0.000000048800000 	 0.000000006464646 	 0.336979861433970 	 19.646 	  2554.9738 	 20491803.2786885239 	 0.000000000039400 	 0.000000000019100 	 True 	 True 	 True 	 True 
True 	 5 	 5 	 0.000000014820000 	 0.000000003434343 	 0.447551378466991 	 26.850 	 185250.0000 	 67476383.2658569515 	 0.000000000041200 	 0.000000000000080 	 True 	 True 	 True 	 True 
True 	 8 	 5 	 0.000000001788000 	 0.000000000161616 	 0.033697986143397 	 43.770 	 89400.0000 	 559284116.3310961723 	 0.000000000054900 	 0.000000000000020 	 True 	 True 	 True 	 True 
False 	 10 	 5 	 0.000000000000000 	 0.000000000000000 	 0.000000000000000 	 0.000 	     0.0000 	 0.0000000000 	 0.000000000000000 	 0.000000000000000 	 True 	 True 	 True 	 False 
True 	 15 	 5 	 0.000000002180000 	 0.000000000424242 	 0.165857275549532 	 37.000 	  5069.7674 	 458715596.3302752376 	 0.000000000192000 	 0.000000000000430 	 True 	 True 	 True 	 True 
False 	 25 	 5 	 0.000000000000000 	 0.000000000000000 	 0.000000000000000 	 0.000 	     0.0000 	 0.0000000000 	 0.000000000000000 	 0.000000000000000 	 True 	 True 	 True 	 False 
False 	 50 	 5 	 0.000000000000000 	 0.000000000000000 	 0.000000000000000 	 0.000 	     0.0000 	 0.0000000000 	 0.000000000000000 	 0.000000000000000 	 True 	 True 	 True 	 False 
True 	 75 	 5 	 0.000000000040200 	 0.000000000006235 	 0.012187987172672 	 35.058 	  4020.0000 	 24875621890.5472602844 	 0.000000000022500 	 0.000000000000010 	 True 	 True 	 True 	 True 
False 	 100 	 5 	 0.000000000000000 	 0.000000000000000 	 0.000000000000000 	 0.000 	     0.0000 	 0.0000000000 	 0.000000000000000 	 0.000000000000000 	 True 	 True 	 False 	 True 
True 	 2 	 80 	 0.000000019750000 	 0.000000002020202 	 0.105306206698116 	 23.326 	  9349.1124 	 50632911.3924050704 	 0.000000000009250 	 0.000000000002113 	 True 	 True 	 True 	 True 
True 	 5 	 80 	 0.000000017625000 	 0.000000002904040 	 0.378444180321353 	 31.439 	 2820000.0000 	 56737588.6524822637 	 0.000000000051700 	 0.000000000000006 	 True 	 True 	 True 	 True 
True 	 8 	 80 	 0.000000007700000 	 0.000000001136364 	 0.236938965070760 	 38.755 	 2464000.0000 	 129870129.8701298535 	 0.000000000018100 	 0.000000000000003 	 True 	 True 	 True 	 True 
True 	 10 	 80 	 0.000000001562500 	 0.000000000315657 	 0.082270473982903 	 34.837 	 833333.3333 	 640000000.0000000000 	 0.000000000264000 	 0.000000000000002 	 True 	 True 	 True 	 True 
True 	 15 	 80 	 0.000000000332500 	 0.000000000042929 	 0.016783176692512 	 42.514 	 177333.3333 	 3007518796.9924812317 	 0.000000000016400 	 0.000000000000002 	 True 	 True 	 True 	 True 
True 	 25 	 80 	 0.000000002012500 	 0.000000000239899 	 0.156313900567515 	 46.210 	  8298.9691 	 496894409.9378882647 	 0.000000000086300 	 0.000000000000242 	 True 	 True 	 True 	 True 
True 	 50 	 80 	 0.000000000241250 	 0.000000000030303 	 0.039489827511793 	 44.496 	  2205.7143 	 4145077720.2072534561 	 0.000000000030800 	 0.000000000000109 	 True 	 True 	 True 	 True 
True 	 75 	 80 	 0.000000000246250 	 0.000000000041667 	 0.081447769243074 	 40.474 	 43777.7778 	 4060913705.5837559700 	 0.000000000018100 	 0.000000000000006 	 True 	 True 	 True 	 True 
True 	 100 	 80 	 0.000000000116375 	 0.000000000017097 	 0.044560132865353 	 40.690 	  1040.2235 	 8592910848.5499458313 	 0.000000000145000 	 0.000000000000112 	 True 	 True 	 True 	 True 
True 	 2 	 20 	 0.000000021050000 	 0.000000000859126 	 0.044783272018940 	 42.077 	  5467.5325 	 47505938.2422802746 	 0.000000000015100 	 0.000000000003850 	 True 	 True 	 True 	 True 
True 	 5 	 20 	 0.000000014200000 	 0.000000003032732 	 0.395214784555644 	 26.503 	 1420000.0000 	 70422535.2112676054 	 0.000000000144000 	 0.000000000000010 	 True 	 True 	 True 	 True 
True 	 8 	 20 	 0.000000001820000 	 0.000000000303030 	 0.063183724018869 	 36.497 	 364000.0000 	 549450549.4505493641 	 0.000000000125000 	 0.000000000000005 	 True 	 True 	 True 	 True 
True 	 10 	 20 	 0.000000003990000 	 0.000000000649266 	 0.169220012486638 	 34.433 	  8356.0209 	 250626566.4160400927 	 0.000000000045000 	 0.000000000000478 	 True 	 True 	 True 	 True 
True 	 15 	 20 	 0.000000000205000 	 0.000000000036967 	 0.014452348441632 	 35.179 	 82000.0000 	 4878048780.4878044128 	 0.000000000021900 	 0.000000000000002 	 True 	 True 	 True 	 True 
True 	 25 	 20 	 0.000000000805000 	 0.000000000128776 	 0.083908410323059 	 37.197 	 64400.0000 	 1242236024.8447206020 	 0.000000000095900 	 0.000000000000013 	 True 	 True 	 True 	 True 
False 	 50 	 20 	 0.000000000000000 	 0.000000000000000 	 0.000000000000000 	 0.000 	     0.0000 	 0.0000000000 	 0.000000000000000 	 0.000000000000000 	 True 	 True 	 True 	 False 
True 	 75 	 20 	 0.000000000028300 	 0.000000000002164 	 0.004231026948703 	 43.814 	 11320.0000 	 35335689045.9363937378 	 0.000000000087100 	 0.000000000000002 	 True 	 True 	 True 	 True 
False 	 100 	 20 	 0.000000000000000 	 0.000000000000000 	 0.000000000000000 	 0.000 	     0.0000 	 0.0000000000 	 0.000000000000000 	 0.000000000000000 	 True 	 True 	 False 	 True 
False 	 2 	 5 	 0.000000000000000 	 0.000000000000000 	 0.000000000000000 	 0.000 	     0.0000 	 0.0000000000 	 0.000000000000000 	 0.000000000000000 	 True 	 False 	 True 	 True 
False 	 5 	 5 	 0.000000000000000 	 0.000000000000000 	 0.000000000000000 	 0.000 	     0.0000 	 0.0000000000 	 0.000000000000000 	 0.000000000000000 	 True 	 False 	 True 	 True 
False 	 8 	 5 	 0.000000000000000 	 0.000000000000000 	 0.000000000000000 	 0.000 	     0.0000 	 0.0000000000 	 0.000000000000000 	 0.000000000000000 	 True 	 False 	 True 	 True 
False 	 10 	 5 	 0.000000000000000 	 0.000000000000000 	 0.000000000000000 	 0.000 	     0.0000 	 0.0000000000 	 0.000000000000000 	 0.000000000000000 	 True 	 False 	 True 	 True 
True 	 15 	 5 	 0.000000000350000 	 0.000000000047205 	 0.018454926790931 	 37.605 	 17500.0000 	 2857142857.1428575516 	 0.000000000352000 	 0.000000000000020 	 True 	 True 	 True 	 True 
False 	 25 	 5 	 0.000000000000000 	 0.000000000000000 	 0.000000000000000 	 0.000 	     0.0000 	 0.0000000000 	 0.000000000000000 	 0.000000000000000 	 True 	 True 	 True 	 False 
False 	 50 	 5 	 0.000000000000000 	 0.000000000000000 	 0.000000000000000 	 0.000 	     0.0000 	 0.0000000000 	 0.000000000000000 	 0.000000000000000 	 True 	 True 	 False 	 True 
False 	 75 	 5 	 0.000000000000000 	 0.000000000000000 	 0.000000000000000 	 0.000 	     0.0000 	 0.0000000000 	 0.000000000000000 	 0.000000000000000 	 True 	 True 	 True 	 False 
False 	 100 	 5 	 0.000000000000000 	 0.000000000000000 	 0.000000000000000 	 0.000 	     0.0000 	 0.0000000000 	 0.000000000000000 	 0.000000000000000 	 True 	 True 	 False 	 True 
True 	 2 	 80 	 0.000000002175000 	 0.000000000757778 	 0.039500377826384 	 9.211 	  2121.9512 	 459770114.9425287247 	 0.000000000003350 	 0.000000000001025 	 True 	 True 	 True 	 True 
True 	 5 	 80 	 0.000000003100000 	 0.000000000641298 	 0.083571679449049 	 25.764 	 2480000.0000 	 322580645.1612902880 	 -0.000000000000100 	 0.000000000000001 	 True 	 True 	 True 	 True 
True 	 8 	 80 	 0.000000005037500 	 0.000000001262626 	 0.263265516745288 	 29.656 	 4030000.0000 	 198511166.2531017661 	 0.000000000096600 	 0.000000000000001 	 True 	 True 	 True 	 True 
True 	 10 	 80 	 0.000000009387500 	 0.000000001542610 	 0.402054905181740 	 35.617 	 137798.1651 	 106524633.8215712458 	 0.000000000000150 	 0.000000000000068 	 True 	 True 	 True 	 True 
True 	 15 	 80 	 0.000000002500000 	 0.000000000455210 	 0.177964025299858 	 36.860 	 27777.7778 	 400000000.0000000000 	 0.000000000002850 	 0.000000000000090 	 True 	 True 	 True 	 True 
True 	 25 	 80 	 0.000000002225000 	 0.000000000366162 	 0.238584374550418 	 39.428 	 11866.6667 	 449438202.2471910119 	 -0.000000000002150 	 0.000000000000188 	 True 	 True 	 True 	 True 
True 	 50 	 80 	 0.000000000836250 	 0.000000000138963 	 0.181091753979464 	 38.593 	  5395.1613 	 1195814648.7294468880 	 -0.000000000003300 	 0.000000000000155 	 True 	 True 	 True 	 True 
True 	 75 	 80 	 0.000000000321250 	 0.000000000061869 	 0.120937596754867 	 37.738 	 51400.0000 	 3112840466.9260702133 	 0.000000000000100 	 0.000000000000006 	 True 	 True 	 True 	 True 
True 	 100 	 80 	 0.000000000190000 	 0.000000000032828 	 0.085561292942219 	 39.635 	 21714.2857 	 5263157894.7368421555 	 0.000000000001900 	 0.000000000000009 	 True 	 True 	 True 	 True 
True 	 2 	 20 	 0.000000003220000 	 0.000000000585362 	 0.030512916503992 	 9.109 	  1529.6912 	 310559006.2111801505 	 0.000000000039000 	 0.000000000002105 	 True 	 True 	 True 	 True 
True 	 5 	 20 	 0.000000018750000 	 0.000000004601316 	 0.599627129744261 	 25.199 	 1250000.0000 	 53333333.3333333284 	 0.000000000002350 	 0.000000000000015 	 True 	 True 	 True 	 True 
True 	 8 	 20 	 0.000000005650000 	 0.000000001313131 	 0.273796137415101 	 31.175 	 2260000.0000 	 176991150.4424778819 	 0.000000000004750 	 0.000000000000002 	 True 	 True 	 True 	 True 
True 	 10 	 20 	 0.000000009000000 	 0.000000001619265 	 0.422033684244390 	 35.736 	 39560.4396 	 111111111.1111111194 	 0.000000000049600 	 0.000000000000227 	 True 	 True 	 True 	 True 
True 	 15 	 20 	 0.000000000980000 	 0.000000000158266 	 0.061873902462473 	 37.454 	  2684.9315 	 1020408163.2653059959 	 0.000000000086000 	 0.000000000000365 	 True 	 True 	 True 	 True 
False 	 25 	 20 	 0.000000000000000 	 0.000000000000000 	 0.000000000000000 	 0.000 	     0.0000 	 0.0000000000 	 0.000000000000000 	 0.000000000000000 	 True 	 True 	 False 	 True 
True 	 50 	 20 	 0.000000000233500 	 0.000000000046010 	 0.059959196202896 	 35.172 	 46700.0000 	 4282655246.2526769638 	 0.000000000317000 	 0.000000000000005 	 True 	 True 	 True 	 True 
True 	 75 	 20 	 0.000000000184000 	 0.000000000026395 	 0.051595258472795 	 39.694 	 18400.0000 	 5434782608.6956520081 	 0.000000000432000 	 0.000000000000010 	 True 	 True 	 True 	 True 
True 	 100 	 20 	 0.000000000392500 	 0.000000000060606 	 0.157959310047173 	 41.337 	 157000.0000 	 2547770700.6369423866 	 0.000000000342000 	 0.000000000000002 	 True 	 True 	 True 	 True 
True 	 2 	 5 	 0.000000063400000 	 0.000000009003851 	 0.469339888159042 	 21.229 	  2663.8655 	 15772870.6624605693 	 0.000000000196000 	 0.000000000023800 	 True 	 True 	 True 	 True 
True 	 5 	 5 	 0.000000059000000 	 0.000000006475279 	 0.843835261567792 	 39.063 	 5900000.0000 	 16949152.5423728824 	 0.000000000189000 	 0.000000000000010 	 True 	 True 	 True 	 True 
True 	 8 	 5 	 0.000000015760000 	 0.000000002042007 	 0.425771309026608 	 40.642 	 1576000.0000 	 63451776.6497461870 	 0.000000000178000 	 0.000000000000010 	 True 	 True 	 True 	 True 
True 	 10 	 5 	 0.000000001664000 	 0.000000000161616 	 0.042122482679246 	 46.867 	 55466.6667 	 600961538.4615384340 	 0.000000000319000 	 0.000000000000030 	 True 	 True 	 True 	 True 
False 	 15 	 5 	 0.000000000000000 	 0.000000000000000 	 0.000000000000000 	 0.000 	     0.0000 	 0.0000000000 	 0.000000000000000 	 0.000000000000000 	 True 	 True 	 False 	 True 
True 	 25 	 5 	 0.000000002980000 	 0.000000000363636 	 0.236938965070760 	 45.087 	  7268.2927 	 335570469.7986577749 	 0.000000000422000 	 0.000000000000410 	 True 	 True 	 True 	 True 
False 	 50 	 5 	 0.000000000000000 	 0.000000000000000 	 0.000000000000000 	 0.000 	     0.0000 	 0.0000000000 	 0.000000000000000 	 0.000000000000000 	 True 	 True 	 False 	 True 
True 	 75 	 5 	 0.000000000402000 	 0.000000000070707 	 0.138214396291276 	 39.521 	 20100.0000 	 2487562189.0547266006 	 0.000000000186000 	 0.000000000000020 	 True 	 True 	 True 	 True 
True 	 100 	 5 	 0.000000000062200 	 0.000000000007313 	 0.019060901693287 	 36.377 	  3110.0000 	 16077170418.0064296722 	 0.000000000000750 	 0.000000000000020 	 True 	 True 	 True 	 True 
True 	 2 	 80 	 0.000000002937500 	 0.000000000631313 	 0.032908189593161 	 8.072 	  2978.4537 	 340425531.9148936272 	 0.000000000000500 	 0.000000000000986 	 True 	 True 	 True 	 True 
True 	 5 	 80 	 0.000000004912500 	 0.000000001136364 	 0.148086853169225 	 26.373 	 262000.0000 	 203562340.9669211209 	 0.000000000164000 	 0.000000000000019 	 True 	 True 	 True 	 True 
True 	 8 	 80 	 0.000000005637500 	 0.000000001143279 	 0.238380841398111 	 31.786 	 392173.9130 	 177383592.0177383721 	 0.000000000164000 	 0.000000000000014 	 True 	 True 	 True 	 True 
True 	 10 	 80 	 0.000000008862500 	 0.000000001515152 	 0.394898275117933 	 36.268 	 248771.9298 	 112834978.8434414566 	 0.000000000026900 	 0.000000000000036 	 True 	 True 	 True 	 True 
True 	 15 	 80 	 0.000000010637500 	 0.000000001388889 	 0.542985128287158 	 42.371 	 131937.9845 	 94007050.5287896693 	 0.000000000003150 	 0.000000000000081 	 True 	 True 	 True 	 True 
True 	 25 	 80 	 0.000000009087500 	 0.000000001010101 	 0.658163791863222 	 46.092 	 73807.1066 	 110041265.4745529592 	 0.000000000009550 	 0.000000000000123 	 True 	 True 	 True 	 True 
True 	 50 	 80 	 0.000000000687500 	 0.000000000113697 	 0.148165980528652 	 40.939 	  5188.6792 	 1454545454.5454545021 	 -0.000000000001950 	 0.000000000000132 	 True 	 True 	 True 	 True 
True 	 75 	 80 	 0.000000000143750 	 0.000000000026515 	 0.051830398609229 	 39.010 	  1263.7363 	 6956521739.1304349899 	 0.000000000002650 	 0.000000000000114 	 True 	 True 	 True 	 True 
True 	 100 	 80 	 0.000000000160000 	 0.000000000025599 	 0.066719310276682 	 39.804 	 15058.8235 	 6250000000.0000000000 	 0.000000000009700 	 0.000000000000011 	 True 	 True 	 True 	 True 
True 	 2 	 20 	 0.000000002385000 	 0.000000000470764 	 0.024539328382918 	 8.415 	  1081.6327 	 419287211.7400419712 	 0.000000000003500 	 0.000000000002205 	 True 	 True 	 True 	 True 
True 	 5 	 20 	 0.000000009700000 	 0.000000002002067 	 0.260902246277043 	 27.475 	 1940000.0000 	 103092783.5051546395 	 0.000000000130000 	 0.000000000000005 	 True 	 True 	 True 	 True 
True 	 8 	 20 	 0.000000004350000 	 0.000000000858586 	 0.179020551386796 	 31.439 	 1740000.0000 	 229885057.4712643623 	 0.000000000097400 	 0.000000000000002 	 True 	 True 	 True 	 True 
True 	 10 	 20 	 0.000000001385000 	 0.000000000230865 	 0.060171081687586 	 33.614 	  7589.0411 	 722021660.6498194933 	 0.000000000070800 	 0.000000000000183 	 True 	 True 	 True 	 True 
True 	 15 	 20 	 0.000000000885000 	 0.000000000134944 	 0.052756320593467 	 33.520 	 354000.0000 	 1129943502.8248586655 	 0.000000000028800 	 0.000000000000002 	 True 	 True 	 True 	 True 
True 	 25 	 20 	 0.000000004550000 	 0.000000000858586 	 0.559439223083737 	 38.997 	 140000.0000 	 219780219.7802197933 	 0.000000000111000 	 0.000000000000033 	 True 	 True 	 True 	 True 
True 	 50 	 20 	 0.000000000655000 	 0.000000000126263 	 0.164540947965805 	 39.126 	 43666.6667 	 1526717557.2519085407 	 0.000000000096400 	 0.000000000000015 	 True 	 True 	 True 	 True 
True 	 75 	 20 	 0.000000000178000 	 0.000000000028283 	 0.055285758516511 	 42.011 	 23733.3333 	 5617977528.0898866653 	 0.000000000009700 	 0.000000000000007 	 True 	 True 	 True 	 True 
True 	 100 	 20 	 0.000000000149000 	 0.000000000022222 	 0.057918413683964 	 41.167 	  6622.2222 	 6711409395.9731540680 	 0.000000000118000 	 0.000000000000022 	 True 	 True 	 True 	 True 
True 	 2 	 5 	 0.000000009120000 	 0.000000002618329 	 0.136484496375607 	 7.990 	  2362.6943 	 109649122.8070175499 	 0.000000000124000 	 0.000000000003860 	 True 	 True 	 True 	 True 
True 	 5 	 5 	 0.000000007720000 	 0.000000001616162 	 0.210612413396231 	 27.399 	 85777.7778 	 129533678.7564766705 	 0.000000000126000 	 0.000000000000090 	 True 	 True 	 True 	 True 
True 	 8 	 5 	 0.000000002940000 	 0.000000000565657 	 0.117942951501890 	 32.264 	 14700.0000 	 340136054.4217687249 	 0.000000000134000 	 0.000000000000200 	 True 	 True 	 True 	 True 
True 	 10 	 5 	 0.000000002260000 	 0.000000000380951 	 0.099288307255762 	 35.655 	 75333.3333 	 442477876.1061947346 	 0.000000000054300 	 0.000000000000030 	 True 	 True 	 True 	 True 
False 	 15 	 5 	 0.000000000000000 	 0.000000000000000 	 0.000000000000000 	 0.000 	     0.0000 	 0.0000000000 	 0.000000000000000 	 0.000000000000000 	 True 	 True 	 False 	 True 
False 	 25 	 5 	 0.000000000000000 	 0.000000000000000 	 0.000000000000000 	 0.000 	     0.0000 	 0.0000000000 	 0.000000000000000 	 0.000000000000000 	 True 	 True 	 False 	 True 
False 	 50 	 5 	 0.000000000000000 	 0.000000000000000 	 0.000000000000000 	 0.000 	     0.0000 	 0.0000000000 	 0.000000000000000 	 0.000000000000000 	 True 	 True 	 False 	 True 
False 	 75 	 5 	 0.000000000000000 	 0.000000000000000 	 0.000000000000000 	 0.000 	     0.0000 	 0.0000000000 	 0.000000000000000 	 0.000000000000000 	 True 	 True 	 True 	 False 
False 	 100 	 5 	 0.000000000000000 	 0.000000000000000 	 0.000000000000000 	 0.000 	     0.0000 	 0.0000000000 	 0.000000000000000 	 0.000000000000000 	 True 	 True 	 True 	 False 
True 	 2 	 80 	 0.000000000913750 	 0.000000000151839 	 0.007914846005703 	 8.426 	  1186.6883 	 1094391244.8700408936 	 0.000000000002050 	 0.000000000000770 	 True 	 True 	 True 	 True 
True 	 5 	 80 	 0.000000013875000 	 0.000000001010101 	 0.131632758372644 	 45.492 	 53110.0478 	 72072072.0720720738 	 -0.000000000000150 	 0.000000000000261 	 True 	 True 	 True 	 True 
True 	 8 	 80 	 0.000000004462500 	 0.000000001004400 	 0.209423744619047 	 28.252 	 649090.9091 	 224089635.8543417454 	 0.000000000218000 	 0.000000000000007 	 True 	 True 	 True 	 True 
True 	 10 	 80 	 0.000000000846250 	 0.000000000176768 	 0.046071465430425 	 33.125 	 270800.0000 	 1181683899.5568685532 	 0.000000000015000 	 0.000000000000003 	 True 	 True 	 True 	 True 
True 	 15 	 80 	 0.000000000650000 	 0.000000000115053 	 0.044979947466762 	 34.538 	  9122.8070 	 1538461538.4615383148 	 0.000000000012400 	 0.000000000000071 	 True 	 True 	 True 	 True 
True 	 25 	 80 	 0.000000003237500 	 0.000000000517677 	 0.337308943329901 	 39.424 	 64750.0000 	 308880308.8803089261 	 -0.000000000000500 	 0.000000000000050 	 True 	 True 	 True 	 True 
True 	 50 	 80 	 0.000000001116250 	 0.000000000189394 	 0.246811421948708 	 41.020 	 893000.0000 	 895856662.9339306355 	 0.000000000010300 	 0.000000000000001 	 True 	 True 	 True 	 True 
True 	 75 	 80 	 0.000000000323750 	 0.000000000060606 	 0.118469482535380 	 39.102 	 86333.3333 	 3088803088.8030886650 	 0.000000000014600 	 0.000000000000004 	 True 	 True 	 True 	 True 
True 	 100 	 80 	 0.000000000390000 	 0.000000000068182 	 0.177704223803070 	 40.865 	  7011.2360 	 2564102564.1025638580 	 -0.000000000001150 	 0.000000000000056 	 True 	 True 	 True 	 True 
True 	 2 	 20 	 0.000000010350000 	 0.000000000856575 	 0.044650338055101 	 25.102 	  2760.0000 	 96618357.4879226983 	 0.000000000007600 	 0.000000000003750 	 True 	 True 	 True 	 True 
True 	 5 	 20 	 0.000000004950000 	 0.000000001125077 	 0.146615963476749 	 25.892 	 495000.0000 	 202020202.0202020109 	 0.000000000001700 	 0.000000000000010 	 True 	 True 	 True 	 True 
True 	 8 	 20 	 0.000000014900000 	 0.000000002636490 	 0.549724845086067 	 31.780 	 48852.4590 	 67114093.9597315490 	 -0.000000000001000 	 0.000000000000305 	 True 	 True 	 True 	 True 
True 	 10 	 20 	 0.000000002715000 	 0.000000000497670 	 0.129709084345664 	 33.730 	 543000.0000 	 368324125.2302025557 	 0.000000000006400 	 0.000000000000005 	 True 	 True 	 True 	 True 
True 	 15 	 20 	 0.000000002495000 	 0.000000000454545 	 0.177704223803070 	 38.128 	  6930.5556 	 400801603.2064128518 	 0.000000000009000 	 0.000000000000360 	 True 	 True 	 True 	 True 
True 	 25 	 20 	 0.000000009550000 	 0.000000001515152 	 0.987245687794833 	 40.564 	 12165.6051 	 104712041.8848167509 	 -0.000000000000800 	 0.000000000000785 	 True 	 True 	 True 	 True 
True 	 50 	 20 	 0.000000002240000 	 0.000000000353535 	 0.460714654304255 	 41.330 	 16905.6604 	 446428571.4285714030 	 0.000000000011700 	 0.000000000000132 	 True 	 True 	 True 	 True 
True 	 75 	 20 	 0.000000001175000 	 0.000000000202020 	 0.394898275117933 	 40.466 	 47000.0000 	 851063829.7872340679 	 0.000000000000100 	 0.000000000000025 	 True 	 True 	 True 	 True 
True 	 100 	 20 	 0.000000000625000 	 0.000000000101010 	 0.263265516745288 	 41.493 	 22727.2727 	 1600000000.0000000000 	 0.000000000001800 	 0.000000000000027 	 True 	 True 	 True 	 True 
True 	 2 	 5 	 0.000000037600000 	 0.000000010533872 	 0.549094639627869 	 11.373 	  2923.7947 	 26595744.6808510646 	 0.000000000004350 	 0.000000000012860 	 True 	 True 	 True 	 True 
True 	 5 	 5 	 0.000000025400000 	 0.000000004925396 	 0.641860039049552 	 28.768 	 2540000.0000 	 39370078.7401574776 	 0.000000000099500 	 0.000000000000010 	 True 	 True 	 True 	 True 
True 	 8 	 5 	 0.000000018040000 	 0.000000003084977 	 0.643237206780750 	 33.455 	 38382.9787 	 55432372.5055432394 	 0.000000000092800 	 0.000000000000470 	 True 	 True 	 True 	 True 
True 	 10 	 5 	 0.000000015160000 	 0.000000002424242 	 0.631837240188691 	 38.464 	 10828.5714 	 65963060.6860158294 	 0.000000000138000 	 0.000000000001400 	 True 	 True 	 True 	 True 
True 	 15 	 5 	 0.000000005200000 	 0.000000000861676 	 0.336871544870841 	 36.311 	 21666.6667 	 192307692.3076922894 	 0.000000000095500 	 0.000000000000240 	 True 	 True 	 True 	 True 
True 	 25 	 5 	 0.000000003120000 	 0.000000000424242 	 0.276428792582553 	 43.527 	  1380.5310 	 320512820.5128204823 	 0.000000000038600 	 0.000000000002260 	 True 	 True 	 True 	 True 
True 	 50 	 5 	 0.000000000792000 	 0.000000000111194 	 0.144904350773036 	 38.446 	  4400.0000 	 1262626262.6262624264 	 0.000000000070100 	 0.000000000000180 	 True 	 True 	 True 	 True 
True 	 75 	 5 	 0.000000000574000 	 0.000000000084848 	 0.165857275549532 	 41.694 	  6377.7778 	 1742160278.7456445694 	 0.000000000066100 	 0.000000000000090 	 True 	 True 	 True 	 True 
True 	 100 	 5 	 0.000000000402000 	 0.000000000056581 	 0.147468077218499 	 43.645 	 20100.0000 	 2487562189.0547266006 	 0.000000000191000 	 0.000000000000020 	 True 	 True 	 True 	 True 
True 	 2 	 80 	 0.000000001912500 	 0.000000000358239 	 0.018673793067108 	 7.988 	  4447.6744 	 522875816.9934639931 	 0.000000000000800 	 0.000000000000430 	 True 	 True 	 True 	 True 
True 	 5 	 80 	 0.000000001675000 	 0.000000000408466 	 0.053229853879998 	 25.100 	 68717.9487 	 597014925.3731343746 	 0.000000000006850 	 0.000000000000024 	 True 	 True 	 True 	 True 
True 	 8 	 80 	 0.000000006162500 	 0.000000001263301 	 0.263406187606494 	 31.083 	 2465000.0000 	 162271805.2738336921 	 0.000000000002100 	 0.000000000000002 	 True 	 True 	 True 	 True 
True 	 10 	 80 	 0.000000000703750 	 0.000000000141621 	 0.036911154787328 	 33.106 	 112600.0000 	 1420959147.4245116711 	 0.000000000025200 	 0.000000000000006 	 True 	 True 	 True 	 True 
True 	 15 	 80 	 0.000000004387500 	 0.000000000744949 	 0.291237477899476 	 38.511 	 19076.0870 	 227920227.9202279150 	 0.000000000001400 	 0.000000000000230 	 True 	 True 	 True 	 True 
True 	 25 	 80 	 0.000000001687500 	 0.000000000214646 	 0.139859805770935 	 44.058 	  7988.1657 	 592592592.5925924778 	 0.000000000005350 	 0.000000000000211 	 True 	 True 	 True 	 True 
True 	 50 	 80 	 0.000000000817500 	 0.000000000126263 	 0.164540947965806 	 40.150 	 1308000.0000 	 1223241590.2140672207 	 -0.000000000002550 	 0.000000000000001 	 True 	 True 	 True 	 True 
True 	 75 	 80 	 0.000000000563750 	 0.000000000101037 	 0.197501889131919 	 40.046 	 15824.5614 	 1773835920.1773836613 	 0.000000000006600 	 0.000000000000036 	 True 	 True 	 True 	 True 
True 	 100 	 80 	 0.000000000260000 	 0.000000000049242 	 0.128341939413328 	 37.675 	 32000.0000 	 3846153846.1538457870 	 0.000000000009350 	 0.000000000000008 	 True 	 True 	 True 	 True 
True 	 2 	 20 	 0.000000002175000 	 0.000000000330592 	 0.017232637677920 	 7.619 	  1835.4430 	 459770114.9425287247 	 0.000000000001550 	 0.000000000001185 	 True 	 True 	 True 	 True 
True 	 5 	 20 	 0.000000028450000 	 0.000000006060606 	 0.789796550235867 	 26.990 	 58659.7938 	 35149384.8857645020 	 0.000000000003700 	 0.000000000000485 	 True 	 True 	 True 	 True 
True 	 8 	 20 	 0.000000011150000 	 0.000000002020202 	 0.421224826792462 	 33.439 	 39821.4286 	 89686098.6547085345 	 0.000000000003000 	 0.000000000000280 	 True 	 True 	 True 	 True 
True 	 10 	 20 	 0.000000005350000 	 0.000000001023635 	 0.266792838590005 	 34.984 	 24597.7011 	 186915887.8504672647 	 0.000000000018000 	 0.000000000000217 	 True 	 True 	 True 	 True 
True 	 15 	 20 	 0.000000018850000 	 0.000000002626263 	 1.026735515306626 	 41.683 	 23128.8344 	 53050397.8779840842 	 0.000000000003800 	 0.000000000000815 	 True 	 True 	 True 	 True 
True 	 25 	 20 	 0.000000007000000 	 0.000000001060606 	 0.691071981456382 	 41.948 	 11111.1111 	 142857142.8571428657 	 0.000000000002900 	 0.000000000000630 	 True 	 True 	 True 	 True 
True 	 50 	 20 	 0.000000000985000 	 0.000000000171717 	 0.223775689233495 	 39.821 	  5253.3333 	 1015228426.3959389925 	 0.000000000001200 	 0.000000000000188 	 True 	 True 	 True 	 True 
True 	 75 	 20 	 0.000000000670000 	 0.000000000113034 	 0.220952600887686 	 38.325 	 12181.8182 	 1492537313.4328360558 	 0.000000000000100 	 0.000000000000055 	 True 	 True 	 True 	 True 
True 	 100 	 20 	 0.000000000625000 	 0.000000000106061 	 0.276428792582553 	 41.808 	 13157.8947 	 1600000000.0000000000 	 0.000000000002300 	 0.000000000000047 	 True 	 True 	 True 	 True 
True 	 2 	 5 	 0.000000018620000 	 0.000000004063828 	 0.211833436471491 	 8.600 	  2232.6139 	 53705692.8034371585 	 0.000000000011000 	 0.000000000008340 	 True 	 True 	 True 	 True 
True 	 5 	 5 	 0.000000015920000 	 0.000000003233187 	 0.421337363481427 	 28.446 	 265333.3333 	 62814070.3517587930 	 0.000000000114000 	 0.000000000000060 	 True 	 True 	 True 	 True 
True 	 8 	 5 	 0.000000020200000 	 0.000000003457444 	 0.720898775834845 	 35.677 	 67333.3333 	 49504950.4950495064 	 0.000000000133000 	 0.000000000000300 	 True 	 True 	 True 	 True 
True 	 10 	 5 	 0.000000013780000 	 0.000000002020202 	 0.526531033490576 	 39.966 	 15142.8571 	 72568940.4934687912 	 0.000000000164000 	 0.000000000000910 	 True 	 True 	 True 	 True 
True 	 15 	 5 	 0.000000001882000 	 0.000000000326705 	 0.127725273525520 	 32.240 	 188200.0000 	 531349628.0552604198 	 0.000000000078700 	 0.000000000000010 	 True 	 True 	 True 	 True 
True 	 25 	 5 	 0.000000001676000 	 0.000000000263754 	 0.171857591134234 	 38.240 	 167600.0000 	 596658711.2171838284 	 0.000000000054300 	 0.000000000000010 	 True 	 True 	 True 	 True 
True 	 50 	 5 	 0.000000001424000 	 0.000000000161616 	 0.210612413396231 	 44.148 	  6191.3043 	 702247191.0112358332 	 0.000000000009600 	 0.000000000000230 	 True 	 True 	 True 	 True 
True 	 75 	 5 	 0.000000000418000 	 0.000000000058586 	 0.114520499784201 	 41.185 	  2612.5000 	 2392344497.6076555252 	 0.000000000110000 	 0.000000000000160 	 True 	 True 	 True 	 True 
True 	 100 	 5 	 0.000000000434000 	 0.000000000058586 	 0.152693999712267 	 43.262 	 14466.6667 	 2304147465.4377880096 	 0.000000000235000 	 0.000000000000030 	 True 	 True 	 True 	 True 
True 	 2 	 80 	 0.000000000882500 	 0.000000000166945 	 0.008702251151299 	 8.396 	  1480.0839 	 1133144475.9206798077 	 0.000000000002000 	 0.000000000000596 	 True 	 True 	 True 	 True 
False 	 5 	 80 	 0.000000000000000 	 0.000000000000000 	 0.000000000000000 	 0.000 	     0.0000 	 0.0000000000 	 0.000000000000000 	 0.000000000000000 	 True 	 True 	 False 	 True 
True 	 8 	 80 	 0.000000003425000 	 0.000000000655014 	 0.136574525726778 	 29.468 	 913333.3333 	 291970802.9197080135 	 0.000000000004350 	 0.000000000000004 	 True 	 True 	 True 	 True 
True 	 10 	 80 	 0.000000001325000 	 0.000000000202020 	 0.052653103349058 	 36.853 	  8688.5246 	 754716981.1320755482 	 0.000000000001800 	 0.000000000000153 	 True 	 True 	 True 	 True 
True 	 15 	 80 	 0.000000004525000 	 0.000000000618687 	 0.241875193509734 	 40.634 	 22625.0000 	 220994475.1381215453 	 0.000000000007600 	 0.000000000000200 	 True 	 True 	 True 	 True 
True 	 25 	 80 	 0.000000004500000 	 0.000000000643939 	 0.419579417312804 	 41.634 	 18848.1675 	 222222222.2222222388 	 -0.000000000001250 	 0.000000000000239 	 True 	 True 	 True 	 True 
True 	 50 	 80 	 0.000000001262500 	 0.000000000151515 	 0.197449137558967 	 44.732 	  4697.6744 	 792079207.9207921028 	 0.000000000005700 	 0.000000000000269 	 True 	 True 	 True 	 True 
True 	 75 	 80 	 0.000000000583750 	 0.000000000101698 	 0.198794302669239 	 38.421 	 11119.0476 	 1713062098.5010707378 	 -0.000000000000300 	 0.000000000000052 	 True 	 True 	 True 	 True 
True 	 100 	 80 	 0.000000000368750 	 0.000000000065657 	 0.171122585884438 	 38.562 	 11568.6275 	 2711864406.7796611786 	 0.000000000001200 	 0.000000000000032 	 True 	 True 	 True 	 True 
False 	 2 	 20 	 0.000000000000000 	 0.000000000000000 	 0.000000000000000 	 0.000 	     0.0000 	 0.0000000000 	 0.000000000000000 	 0.000000000000000 	 True 	 True 	 False 	 True 
True 	 5 	 20 	 0.000000034000000 	 0.000000007127918 	 0.928884864252377 	 26.178 	 30769.2308 	 29411764.7058823556 	 0.000000000006000 	 0.000000000001105 	 True 	 True 	 True 	 True 
True 	 8 	 20 	 0.000000035500000 	 0.000000006060606 	 1.263674480377383 	 34.002 	 47972.9730 	 28169014.0845070444 	 0.000000000006250 	 0.000000000000740 	 True 	 True 	 True 	 True 
True 	 10 	 20 	 0.000000020500000 	 0.000000003589461 	 0.935531562444316 	 34.312 	 8200000.0000 	 48780487.8048780486 	 0.000000000007350 	 0.000000000000002 	 True 	 True 	 True 	 True 
True 	 15 	 20 	 0.000000014500000 	 0.000000002297271 	 0.898116630135298 	 37.186 	 42962.9630 	 68965517.2413793206 	 0.000000000002200 	 0.000000000000338 	 True 	 True 	 True 	 True 
True 	 25 	 20 	 0.000000005200000 	 0.000000000808081 	 0.526531033490577 	 39.569 	 10297.0297 	 192307692.3076922894 	 0.000000000000800 	 0.000000000000505 	 True 	 True 	 True 	 True 
True 	 50 	 20 	 0.000000006350000 	 0.000000000858586 	 1.118878446167477 	 43.106 	  5772.7273 	 157480314.9606299102 	 -0.000000000002100 	 0.000000000001100 	 True 	 True 	 True 	 True 
True 	 75 	 20 	 0.000000001060000 	 0.000000000176768 	 0.345535990728191 	 40.712 	  2422.8571 	 943396226.4150942564 	 0.000000000001450 	 0.000000000000438 	 True 	 True 	 True 	 True 
True 	 100 	 20 	 0.000000000650000 	 0.000000000101010 	 0.263265516745288 	 41.204 	  5306.1224 	 1538461538.4615383148 	 0.000000000008550 	 0.000000000000122 	 True 	 True 	 True 	 True 
True 	 2 	 5 	 0.000000016560000 	 0.000000003777556 	 0.196911071514857 	 8.814 	  2190.4762 	 60386473.4299516827 	 0.000000000002050 	 0.000000000007560 	 True 	 True 	 True 	 True 
True 	 5 	 5 	 0.000000014160000 	 0.000000003052378 	 0.397774994229577 	 25.422 	 708000.0000 	 70621468.9265536666 	 0.000000000027700 	 0.000000000000020 	 True 	 True 	 True 	 True 
True 	 8 	 5 	 0.000000019540000 	 0.000000004040404 	 0.842449653584925 	 32.362 	 31516.1290 	 51177072.6714431942 	 0.000000000022300 	 0.000000000000620 	 True 	 True 	 True 	 True 
True 	 10 	 5 	 0.000000018660000 	 0.000000002946753 	 0.768020700921321 	 36.413 	  9668.3938 	 53590568.0600214377 	 0.000000000011400 	 0.000000000001930 	 True 	 True 	 True 	 True 
True 	 15 	 5 	 0.000000015060000 	 0.000000002424890 	 0.948009067833207 	 38.500 	 17113.6364 	 66401062.4169986695 	 0.000000000015600 	 0.000000000000880 	 True 	 True 	 True 	 True 
True 	 25 	 5 	 0.000000012960000 	 0.000000001616162 	 1.053062066981153 	 44.699 	  4263.1579 	 77160493.8271604925 	 0.000000000004350 	 0.000000000003040 	 True 	 True 	 True 	 True 
True 	 50 	 5 	 0.000000004500000 	 0.000000000606061 	 0.789796550235866 	 42.375 	  2393.6170 	 222222222.2222222388 	 0.000000000005400 	 0.000000000001880 	 True 	 True 	 True 	 True 
True 	 75 	 5 	 0.000000001058000 	 0.000000000202020 	 0.394898275117933 	 38.977 	 35266.6667 	 945179584.1209830046 	 0.000000000013700 	 0.000000000000030 	 True 	 True 	 True 	 True 
True 	 100 	 5 	 0.000000000514000 	 0.000000000084848 	 0.221143034066043 	 39.702 	  4672.7273 	 1945525291.8287940025 	 0.000000000048400 	 0.000000000000110 	 True 	 True 	 True 	 True 
False 	 2 	 80 	 0.000000000000000 	 0.000000000000000 	 0.000000000000000 	 0.000 	     0.0000 	 0.0000000000 	 0.000000000000000 	 0.000000000000000 	 True 	 False 	 True 	 True 
True 	 5 	 80 	 0.000000002400000 	 0.000000000509311 	 0.066371589491641 	 25.809 	 128000.0000 	 416666666.6666666269 	 0.000000000003700 	 0.000000000000019 	 True 	 True 	 True 	 True 
True 	 8 	 80 	 0.000000000783750 	 0.000000000140916 	 0.029381922779903 	 31.564 	 1254000.0000 	 1275917065.3907494545 	 0.000000000001800 	 0.000000000000001 	 True 	 True 	 True 	 True 
True 	 10 	 80 	 0.000000002150000 	 0.000000000405585 	 0.105708877038315 	 32.278 	 11315.7895 	 465116279.0697674751 	 0.000000000038600 	 0.000000000000190 	 True 	 True 	 True 	 True 
True 	 15 	 80 	 0.000000002000000 	 0.000000000189394 	 0.074043426584612 	 47.773 	  9638.5542 	 500000000.0000000000 	 0.000000000048800 	 0.000000000000207 	 True 	 True 	 True 	 True 
True 	 25 	 80 	 0.000000001201250 	 0.000000000214704 	 0.139897171468442 	 36.784 	 1922000.0000 	 832466181.0613943338 	 0.000000000028600 	 0.000000000000001 	 True 	 True 	 True 	 True 
True 	 50 	 80 	 0.000000001687500 	 0.000000000214646 	 0.279719611541869 	 44.117 	 17763.1579 	 592592592.5925924778 	 0.000000000030300 	 0.000000000000095 	 True 	 True 	 True 	 True 
True 	 75 	 80 	 0.000000000838750 	 0.000000000113667 	 0.222189625273408 	 43.473 	  9724.6377 	 1192250372.5782415867 	 0.000000000005200 	 0.000000000000086 	 True 	 True 	 True 	 True 
True 	 100 	 80 	 0.000000000956250 	 0.000000000113636 	 0.296173706338450 	 46.617 	  5168.9189 	 1045751633.9869279861 	 0.000000000028900 	 0.000000000000185 	 True 	 True 	 True 	 True 
True 	 2 	 20 	 0.000000003750000 	 0.000000000779651 	 0.040640515156451 	 8.237 	  1677.8523 	 266666666.6666666865 	 0.000000000001800 	 0.000000000002235 	 True 	 True 	 True 	 True 
True 	 5 	 20 	 0.000000062500000 	 0.000000012121212 	 1.579593100471728 	 25.820 	 104166.6667 	 15999999.9999999981 	 0.000000000008750 	 0.000000000000600 	 True 	 True 	 True 	 True 
True 	 8 	 20 	 0.000000040750000 	 0.000000008080808 	 1.684899307169845 	 29.731 	 652000.0000 	 24539877.3006134927 	 -0.000000000000400 	 0.000000000000062 	 True 	 True 	 True 	 True 
True 	 10 	 20 	 0.000000036850000 	 0.000000006565657 	 1.711225858844376 	 33.617 	 566923.0769 	 27137042.0624151975 	 0.000000000011700 	 0.000000000000065 	 True 	 True 	 True 	 True 
True 	 15 	 20 	 0.000000005950000 	 0.000000001060606 	 0.414643188873829 	 37.070 	 14424.2424 	 168067226.8907563090 	 0.000000000011800 	 0.000000000000413 	 True 	 True 	 True 	 True 
True 	 25 	 20 	 0.000000009150000 	 0.000000001262626 	 0.822704739829026 	 43.030 	  9242.4242 	 109289617.4863387793 	 0.000000000006100 	 0.000000000000990 	 True 	 True 	 True 	 True 
True 	 50 	 20 	 0.000000005400000 	 0.000000000606061 	 0.789796550235866 	 46.522 	  4675.3247 	 185185185.1851851940 	 0.000000000006550 	 0.000000000001155 	 True 	 True 	 True 	 True 
True 	 75 	 20 	 0.000000000800000 	 0.000000000141414 	 0.276428792582553 	 39.786 	 64000.0000 	 1249999999.9999997616 	 -0.000000000002150 	 0.000000000000013 	 True 	 True 	 True 	 True 
True 	 100 	 20 	 0.000000001125000 	 0.000000000161616 	 0.421224826792462 	 43.345 	  3846.1538 	 888888888.8888889551 	 -0.000000000004450 	 0.000000000000293 	 True 	 True 	 True 	 True 
True 	 2 	 5 	 0.000000057800000 	 0.000000018181818 	 0.947755860283039 	 11.016 	  5302.7523 	 17301038.0622837357 	 0.000000000006600 	 0.000000000010900 	 True 	 True 	 True 	 True 
True 	 5 	 5 	 0.000000008860000 	 0.000000001601994 	 0.208766108342913 	 26.344 	 443000.0000 	 112866817.1557562053 	 0.000000000115000 	 0.000000000000020 	 True 	 True 	 True 	 True 
True 	 8 	 5 	 0.000000017960000 	 0.000000003434343 	 0.716082205547185 	 33.495 	 15092.4370 	 55679287.3051224947 	 0.000000000116000 	 0.000000000001190 	 True 	 True 	 True 	 True 
True 	 10 	 5 	 0.000000019340000 	 0.000000002222222 	 0.579184136839634 	 42.934 	 10287.2340 	 51706308.1695966870 	 0.000000000015000 	 0.000000000001880 	 True 	 True 	 True 	 True 
True 	 15 	 5 	 0.000000005400000 	 0.000000000966750 	 0.377950249759945 	 34.490 	 540000.0000 	 185185185.1851851940 	 0.000000000071200 	 0.000000000000010 	 True 	 True 	 True 	 True 
True 	 25 	 5 	 0.000000006020000 	 0.000000000997612 	 0.650025982542507 	 39.681 	 54727.2727 	 166112956.8106312156 	 0.000000000099700 	 0.000000000000110 	 True 	 True 	 True 	 True 
True 	 50 	 5 	 0.000000000806000 	 0.000000000151081 	 0.196882937342616 	 36.083 	  3100.0000 	 1240694789.0818858147 	 0.000000000037800 	 0.000000000000260 	 True 	 True 	 True 	 True 
True 	 75 	 5 	 0.000000000732000 	 0.000000000118940 	 0.232497282628209 	 40.087 	 36600.0000 	 1366120218.5792348385 	 0.000000000080900 	 0.000000000000020 	 True 	 True 	 True 	 True 
True 	 100 	 5 	 0.000000000420000 	 0.000000000065089 	 0.169643431778866 	 42.028 	  5250.0000 	 2380952380.9523806572 	 0.000000000179000 	 0.000000000000080 	 True 	 True 	 True 	 True
