Repository: aleonhardt/MoS2_Distribution_Database

File: CurrentDatabaseFiles/Output_17-050_Devices.txt
Devices 	 Flag 	 Length (um) 	 Width (um) 	 Drain Current (A/um) 	 Transconductance_Max(S/um) 	 Mobility (cm2/V-s) 	 Threshold (V) 	 OnOff 	 SS (mV/dec) 	 R_total (ohm-um) 	 Gate Leakage (A) 	 Drain_off_current (A/um) 	 Data_Flag 	 Gate_Flag 	 OnOff_Flag 	 Threshold_Flag 	 Fail_Mech
0 	 True 	 2 	 80 	 0.000000010104375 	 0.000000000288816 	 0.015054997308700 	 -3.220 	 8083500.0000 	    0.00000 	 98967031.6075957119 	 0.000000000296550 	 0.000000000000001 	 True 	 True 	 True 	 True 	 0 
1 	 True 	 4 	 80 	 0.000000014900000 	 0.000000000488327 	 0.050909646822170 	 16.837 	 1402352.9412 	 1826.57400 	 67114093.9597315490 	 0.000000000287200 	 0.000000000000011 	 True 	 True 	 True 	 True 	 0 
2 	 True 	 6 	 80 	 0.000000009963750 	 0.000000000360790 	 0.056420307068252 	 21.146 	 234441.1765 	 1871.39083 	 100363818.8433069885 	 0.000000000285100 	 0.000000000000043 	 True 	 True 	 True 	 True 	 0 
3 	 True 	 8 	 80 	 0.000000009656250 	 0.000000000354963 	 0.074012067015706 	 19.214 	 234666.6667 	 2265.15960 	 103559870.5501618087 	 0.000000000291450 	 0.000000000000041 	 True 	 True 	 True 	 True 	 0 
4 	 True 	 10 	 80 	 0.000000010880000 	 0.000000000395294 	 0.103026637047238 	 20.717 	 316509.0909 	 2128.34030 	 91911764.7058823556 	 0.000000000280400 	 0.000000000000034 	 True 	 True 	 True 	 True 	 0 
5 	 True 	 20 	 80 	 0.000000003391875 	 0.000000000180588 	 0.094134457063994 	 24.442 	 82227.2727 	 1822.24864 	 294822185.3694490194 	 0.000000000278950 	 0.000000000000041 	 True 	 True 	 True 	 True 	 0 
6 	 False 	 100 	 80 	 0.000000000000000 	 0.000000000000000 	 0.000000000000000 	 0.000 	     0.0000 	    0.00000 	 0.0000000000 	 0.000000000000000 	 0.000000000001955 	 True 	 True 	 False 	 True 	 30 
7 	 True 	 2 	 20 	 0.000000005570000 	 0.000000000158551 	 0.008264744697357 	 -0.952 	 2228000.0000 	    0.00000 	 179533213.6445242167 	 0.000000000277050 	 0.000000000000002 	 True 	 True 	 True 	 True 	 0 
8 	 True 	 4 	 20 	 0.000000011982500 	 0.000000000403485 	 0.042064610724183 	 16.609 	 4793000.0000 	 1813.40343 	 83455038.5979553461 	 0.000000000260650 	 0.000000000000002 	 True 	 True 	 True 	 True 	 0 
9 	 True 	 6 	 20 	 0.000000017967500 	 0.000000000623971 	 0.097576343971302 	 20.008 	 2395666.6667 	 1720.66225 	 55656045.6379574239 	 0.000000000271400 	 0.000000000000007 	 True 	 True 	 True 	 True 	 0 
10 	 True 	 8 	 20 	 0.000000010627500 	 0.000000000394706 	 0.082298658879401 	 18.895 	 708500.0000 	 1901.47973 	 94095506.9395436347 	 0.000000000275100 	 0.000000000000015 	 True 	 True 	 True 	 True 	 0 
11 	 True 	 10 	 20 	 0.000000008990000 	 0.000000000310941 	 0.081041488605908 	 18.944 	 224750.0000 	 3030.39916 	 111234705.2280311435 	 0.000000000275000 	 0.000000000000040 	 True 	 True 	 True 	 True 	 0 
12 	 True 	 20 	 20 	 0.000000004675750 	 0.000000000188162 	 0.098082278349659 	 23.664 	 155858.3333 	    0.00000 	 213869432.7113297284 	 0.000000000270000 	 0.000000000000030 	 True 	 True 	 True 	 True 	 0 
13 	 False 	 100 	 20 	 0.000000000000000 	 0.000000000000000 	 0.000000000000000 	 0.000 	     0.0000 	    0.00000 	 0.0000000000 	 0.000000000000000 	 0.000000000006257 	 True 	 True 	 False 	 True 	 30 
14 	 True 	 2 	 5 	 0.000000045980000 	 0.000000001374235 	 0.071634175437428 	 45.106 	  2055.4314 	 1390.45111 	 21748586.3418877795 	 0.000000000271450 	 0.000000000022370 	 True 	 True 	 True 	 True 	 0 
15 	 True 	 4 	 5 	 0.000000019546000 	 0.000000000656706 	 0.068463653333057 	 19.274 	 1954600.0000 	 1963.24255 	 51161362.9387086779 	 0.000000000261250 	 0.000000000000010 	 True 	 True 	 True 	 True 	 0 
16 	 True 	 6 	 5 	 0.000000024970000 	 0.000000000865088 	 0.135282253369215 	 20.093 	 2497000.0000 	 2419.30256 	 40048057.6692030430 	 0.000000000269150 	 0.000000000000010 	 True 	 True 	 True 	 True 	 0 
17 	 True 	 8 	 5 	 0.000000020695000 	 0.000000000715529 	 0.149192382505072 	 18.555 	 2069500.0000 	 2187.35923 	 48320850.4469678625 	 0.000000000266850 	 0.000000000000010 	 True 	 True 	 True 	 True 	 0 
18 	 True 	 10 	 5 	 0.000000011392000 	 0.000000000477500 	 0.124452191403416 	 22.559 	 1149500.0000 	 2270.40194 	 87780898.8764044791 	 0.000000000276550 	 0.000000000000010 	 True 	 True 	 True 	 True 	 0 
19 	 True 	 20 	 5 	 0.000000004457000 	 0.000000000234412 	 0.122190818045608 	 27.682 	  1172.8947 	    0.00000 	 224366165.5822302103 	 0.000000000274900 	 0.000000000003800 	 True 	 True 	 True 	 True 	 0 
20 	 False 	 100 	 5 	 0.000000000000000 	 0.000000000000000 	 0.000000000000000 	 0.000 	     0.0000 	    0.00000 	 0.0000000000 	 0.000000000000000 	 0.000000000028920 	 True 	 True 	 False 	 True 	 30 
21 	 True 	 2 	 80 	 0.000000004039375 	 0.000000000113351 	 0.005908604464512 	 -1.216 	 1292600.0000 	    0.00000 	 247563051.2146062255 	 0.000000000269050 	 0.000000000000003 	 True 	 True 	 True 	 True 	 0 
22 	 True 	 4 	 80 	 0.000000012956250 	 0.000000000487794 	 0.050854070697275 	 15.809 	 2418888.8889 	 1165.31138 	 77182826.8210323304 	 0.000000000274250 	 0.000000000000006 	 True 	 True 	 True 	 True 	 0 
23 	 True 	 6 	 80 	 0.000000010484375 	 0.000000000357390 	 0.055888501045547 	 18.874 	 254166.6667 	 2140.94986 	 95380029.8062593043 	 0.000000000283600 	 0.000000000000041 	 True 	 True 	 True 	 True 	 0 
24 	 True 	 8 	 80 	 0.000000007088750 	 0.000000000270515 	 0.056404017514403 	 20.371 	 257772.7273 	 1972.51459 	 141068594.6041262448 	 0.000000000267550 	 0.000000000000027 	 True 	 True 	 True 	 True 	 0 
25 	 True 	 10 	 80 	 0.000000005595625 	 0.000000000205474 	 0.053553345590896 	 21.123 	 263323.5294 	 1892.46040 	 178711046.5765665174 	 0.000000000270250 	 0.000000000000021 	 True 	 True 	 True 	 True 	 0 
26 	 True 	 20 	 80 	 0.000000002983125 	 0.000000000132217 	 0.068920144124439 	 27.913 	 40449.1525 	 1706.79448 	 335218939.8701026440 	 0.000000000268000 	 0.000000000000074 	 True 	 True 	 True 	 True 	 0 
27 	 False 	 100 	 80 	 0.000000000000000 	 0.000000000000000 	 0.000000000000000 	 0.000 	     0.0000 	    0.00000 	 0.0000000000 	 0.000000000000000 	 0.000000000001796 	 True 	 True 	 False 	 True 	 30 
28 	 True 	 2 	 20 	 0.000000011627500 	 0.000000000303721 	 0.015831913206374 	 -0.619 	 2325500.0000 	    0.00000 	 86003010.1053536832 	 0.000000000276400 	 0.000000000000005 	 True 	 True 	 True 	 True 	 0 
29 	 True 	 4 	 20 	 0.000000022300000 	 0.000000000730853 	 0.076193717380560 	 15.942 	 2973333.3333 	 1534.77780 	 44843049.3273542672 	 0.000000000269350 	 0.000000000000007 	 True 	 True 	 True 	 True 	 0 
30 	 True 	 6 	 20 	 0.000000012665000 	 0.000000000431206 	 0.067431853828105 	 18.690 	 220260.8696 	 2214.10080 	 78957757.5996841639 	 0.000000000277350 	 0.000000000000057 	 True 	 True 	 True 	 True 	 0 
31 	 True 	 8 	 20 	 0.000000011735000 	 0.000000000418463 	 0.087252216383860 	 20.643 	 260777.7778 	 2258.94947 	 85215168.2999573797 	 0.000000000265400 	 0.000000000000045 	 True 	 True 	 True 	 True 	 0 
32 	 True 	 10 	 20 	 0.000000007437500 	 0.000000000270574 	 0.070520353237803 	 19.841 	 185937.5000 	 2423.58715 	 134453781.5126050413 	 0.000000000266800 	 0.000000000000040 	 True 	 True 	 True 	 True 	 0 
33 	 True 	 20 	 20 	 0.000000002392750 	 0.000000000148441 	 0.077377297199019 	 36.530 	  1257.6873 	 2633.17020 	 417929161.0072093010 	 0.000000000265350 	 0.000000000001903 	 True 	 True 	 True 	 True 	 0 
34 	 False 	 100 	 20 	 0.000000000000000 	 0.000000000000000 	 0.000000000000000 	 0.000 	     0.0000 	    0.00000 	 0.0000000000 	 0.000000000000000 	 0.000000000004893 	 True 	 True 	 False 	 True 	 30 
35 	 True 	 2 	 5 	 0.000000046800000 	 0.000000001471647 	 0.076711916834756 	 0.491 	 5164000.0000 	    0.00000 	 21367521.3675213642 	 0.000000000264400 	 0.000000000000010 	 True 	 True 	 True 	 True 	 0 
36 	 True 	 4 	 5 	 0.000000025150000 	 0.000000000885000 	 0.092264032998553 	 19.208 	 838333.3333 	 1593.48202 	 39761431.4115308151 	 0.000000000271300 	 0.000000000000030 	 True 	 True 	 True 	 True 	 0 
37 	 True 	 6 	 5 	 0.000000017608000 	 0.000000000867000 	 0.135581214592790 	 35.003 	  1464.8918 	 2275.29404 	 56792367.1058609709 	 0.000000000270800 	 0.000000000012020 	 True 	 True 	 True 	 True 	 0 
38 	 True 	 8 	 5 	 0.000000016281000 	 0.000000000919353 	 0.191690870287058 	 32.422 	  2349.3506 	 2382.00609 	 61421288.6186352298 	 0.000000000270100 	 0.000000000006930 	 True 	 True 	 True 	 True 	 0 
39 	 True 	 10 	 5 	 0.000000011033000 	 0.000000000539471 	 0.140603763148842 	 25.869 	 51452.1739 	 2672.94308 	 90637179.3709779680 	 0.000000000271950 	 0.000000000000230 	 True 	 True 	 True 	 True 	 0 
40 	 True 	 20 	 5 	 0.000000005372000 	 0.000000000222050 	 0.115747053826716 	 23.856 	 179066.6667 	    0.00000 	 186150409.5309009850 	 0.000000000264850 	 0.000000000000030 	 True 	 True 	 True 	 True 	 0 
41 	 False 	 100 	 5 	 0.000000000000000 	 0.000000000000000 	 0.000000000000000 	 0.000 	     0.0000 	    0.00000 	 0.0000000000 	 0.000000000000000 	 0.000000000026660 	 True 	 True 	 False 	 True 	 30 
42 	 True 	 2 	 80 	 0.000000002335000 	 0.000000000064185 	 0.003345759375419 	 46.563 	  1649.3450 	 1418.57467 	 428265524.6252676845 	 0.000000000270300 	 0.000000000001431 	 True 	 True 	 True 	 True 	 0 
43 	 True 	 4 	 80 	 0.000000003830625 	 0.000000000136232 	 0.014202574537892 	 13.940 	 383062.5000 	    0.00000 	 261054005.5473976135 	 0.000000000272200 	 0.000000000000010 	 True 	 True 	 True 	 True 	 0 
44 	 True 	 6 	 80 	 0.000000003645000 	 0.000000000132176 	 0.020669719057602 	 20.241 	 58320.0000 	 2042.69967 	 274348422.4965706468 	 0.000000000267700 	 0.000000000000062 	 True 	 True 	 True 	 True 	 0 
45 	 True 	 8 	 80 	 0.000000001751250 	 0.000000000066421 	 0.013849187040282 	 18.324 	 47491.5254 	 2196.61874 	 571020699.5003569126 	 0.000000000267600 	 0.000000000000037 	 True 	 True 	 True 	 True 	 0 
46 	 True 	 10 	 80 	 0.000000002744375 	 0.000000000107676 	 0.028064026654013 	 21.832 	 112589.7436 	 2169.69364 	 364381689.8200864792 	 0.000000000271600 	 0.000000000000024 	 True 	 True 	 True 	 True 	 0 
47 	 True 	 20 	 80 	 0.000000001640000 	 0.000000000071031 	 0.037026155897901 	 26.501 	 51450.9804 	 1823.72319 	 609756097.5609755516 	 0.000000000268600 	 0.000000000000032 	 True 	 True 	 True 	 True 	 0 
48 	 False 	 100 	 80 	 0.000000000000000 	 0.000000000000000 	 0.000000000000000 	 0.000 	     0.0000 	    0.00000 	 0.0000000000 	 0.000000000000000 	 0.000000000002126 	 True 	 True 	 False 	 True 	 30 
49 	 False 	 2 	 20 	 0.000000000000000 	 0.000000000000000 	 0.000000000000000 	 0.000 	     0.0000 	    0.00000 	 0.0000000000 	 0.000000000000000 	 0.000000000011582 	 True 	 True 	 False 	 True 	 30 
50 	 True 	 4 	 20 	 0.000000010257500 	 0.000000000400441 	 0.041747251886850 	 16.816 	 2051500.0000 	    0.00000 	 97489641.7255666554 	 0.000000000271100 	 0.000000000000005 	 True 	 True 	 True 	 True 	 0 
51 	 True 	 6 	 20 	 0.000000005260000 	 0.000000000230368 	 0.036024827440736 	 18.031 	 58444.4444 	 1753.17129 	 190114068.4410646260 	 0.000000000272450 	 0.000000000000090 	 True 	 True 	 True 	 True 	 0 
52 	 True 	 8 	 20 	 0.000000003943750 	 0.000000000177265 	 0.036960806040697 	 31.004 	  2743.4783 	 2222.92039 	 253565768.6212361455 	 0.000000000266300 	 0.000000000001438 	 True 	 True 	 True 	 True 	 0 
53 	 True 	 10 	 20 	 0.000000004981000 	 0.000000000189397 	 0.049363097415602 	 22.319 	 117200.0000 	 2584.85034 	 200762899.0162618160 	 0.000000000265100 	 0.000000000000043 	 True 	 True 	 True 	 True 	 0 
54 	 True 	 20 	 20 	 0.000000002993750 	 0.000000000146088 	 0.076150789615124 	 24.965 	 399166.6667 	    0.00000 	 334029227.5574112535 	 0.000000000266300 	 0.000000000000007 	 True 	 True 	 True 	 True 	 0 
55 	 False 	 100 	 20 	 0.000000000000000 	 0.000000000000000 	 0.000000000000000 	 0.000 	     0.0000 	    0.00000 	 0.0000000000 	 0.000000000000000 	 0.000000000007848 	 True 	 True 	 False 	 True 	 30 
56 	 True 	 2 	 5 	 0.000000042100000 	 0.000000001091794 	 0.056911485027240 	 43.011 	  1389.4389 	 1111.54291 	 23752969.1211401373 	 0.000000000272300 	 0.000000000030300 	 True 	 True 	 True 	 True 	 0 
57 	 True 	 4 	 5 	 0.000000030480000 	 0.000000001021118 	 0.106454725744227 	 19.084 	 3048000.0000 	 1209.90964 	 32808398.9501312375 	 0.000000000263200 	 0.000000000000010 	 True 	 True 	 True 	 True 	 0 
58 	 True 	 6 	 5 	 0.000000022700000 	 0.000000000923324 	 0.144389072179640 	 18.382 	 2270000.0000 	    0.00000 	 44052863.4361233488 	 0.000000000265300 	 0.000000000000010 	 True 	 True 	 True 	 True 	 0 
59 	 True 	 8 	 5 	 0.000000014871000 	 0.000000000845000 	 0.176187814426616 	 37.604 	  1287.5325 	 2697.82576 	 67244973.4382354915 	 0.000000000270600 	 0.000000000011550 	 True 	 True 	 True 	 True 	 0 
60 	 True 	 10 	 5 	 0.000000014021000 	 0.000000000666824 	 0.173796124638019 	 26.383 	  7832.9609 	 2437.77589 	 71321589.0450039208 	 0.000000000263900 	 0.000000000001790 	 True 	 True 	 True 	 True 	 0 
61 	 False 	 20 	 5 	 0.000000000000000 	 0.000000000000000 	 0.000000000000000 	 0.000 	     0.0000 	    0.00000 	 0.0000000000 	 0.000000000000000 	 0.000000000027200 	 True 	 True 	 False 	 True 	 30 
62 	 False 	 100 	 5 	 0.000000000000000 	 0.000000000000000 	 0.000000000000000 	 0.000 	     0.0000 	    0.00000 	 0.0000000000 	 0.000000000000000 	 0.000000000026090 	 True 	 True 	 False 	 True 	 30 
63 	 True 	 2 	 80 	 0.000000003676875 	 0.000000000106408 	 0.005546688906358 	 94.680 	  2176.2146 	 1229.85597 	 271970083.2908380032 	 0.000000000273400 	 0.000000000001724 	 True 	 True 	 True 	 True 	 0 
64 	 True 	 4 	 80 	 0.000000004868750 	 0.000000000178125 	 0.018570091387421 	 20.418 	 779000.0000 	 1946.65995 	 205391527.5994865298 	 0.000000000275400 	 0.000000000000006 	 True 	 True 	 True 	 True 	 0 
65 	 True 	 6 	 80 	 0.000000005017500 	 0.000000000184787 	 0.028896901960202 	 21.063 	 109972.6027 	 1809.79688 	 199302441.4549078345 	 0.000000000273750 	 0.000000000000046 	 True 	 True 	 True 	 True 	 0 
66 	 True 	 8 	 80 	 0.000000002778125 	 0.000000000125037 	 0.026070951830183 	 20.772 	 111125.0000 	 5058.12673 	 359955005.6242969632 	 0.000000000276150 	 0.000000000000025 	 True 	 True 	 True 	 True 	 0 
67 	 True 	 10 	 80 	 0.000000002855625 	 0.000000000116489 	 0.030360853746668 	 19.033 	 97212.7660 	 2652.50130 	 350186036.3318012953 	 0.000000000276050 	 0.000000000000029 	 True 	 True 	 True 	 True 	 0 
68 	 True 	 20 	 80 	 0.000000001232437 	 0.000000000063649 	 0.033177988353428 	 29.187 	  7718.3594 	 1664.06688 	 811400172.4225366116 	 0.000000000262350 	 0.000000000000160 	 True 	 True 	 True 	 True 	 0 
69 	 False 	 100 	 80 	 0.000000000000000 	 0.000000000000000 	 0.000000000000000 	 0.000 	     0.0000 	    0.00000 	 0.0000000000 	 0.000000000000000 	 0.000000000002197 	 True 	 True 	 False 	 True 	 30 
70 	 True 	 2 	 20 	 0.000000011505000 	 0.000000000359426 	 0.018735669911247 	 0.323 	 1596666.6667 	    0.00000 	 86918730.9865275919 	 0.000000000273500 	 0.000000000000007 	 True 	 True 	 True 	 True 	 0 
71 	 True 	 4 	 20 	 0.000000008172500 	 0.000000000272235 	 0.028381385491346 	 17.303 	 3269000.0000 	 2122.89392 	 122361578.4643621892 	 0.000000000265300 	 0.000000000000002 	 True 	 True 	 True 	 True 	 0 
72 	 True 	 6 	 20 	 0.000000008270000 	 0.000000000311522 	 0.048715731381477 	 21.934 	 275666.6667 	 2721.12973 	 120918984.2805320323 	 0.000000000265500 	 0.000000000000030 	 True 	 True 	 True 	 True 	 0 
73 	 True 	 8 	 20 	 0.000000004973250 	 0.000000000169963 	 0.035438403502186 	 18.804 	 165775.0000 	 2505.35868 	 201075755.2908058167 	 0.000000000271350 	 0.000000000000030 	 True 	 True 	 True 	 True 	 0 
74 	 True 	 10 	 20 	 0.000000004952250 	 0.000000000217809 	 0.056768136953372 	 27.513 	 10004.5455 	 2510.11224 	 201928416.3763945699 	 0.000000000266350 	 0.000000000000495 	 True 	 True 	 True 	 True 	 0 
75 	 False 	 20 	 20 	 0.000000000000000 	 0.000000000000000 	 0.000000000000000 	 0.000 	     0.0000 	    0.00000 	 0.0000000000 	 0.000000000000000 	 0.000000000008145 	 True 	 True 	 False 	 True 	 30 
76 	 False 	 100 	 20 	 0.000000000000000 	 0.000000000000000 	 0.000000000000000 	 0.000 	     0.0000 	    0.00000 	 0.0000000000 	 0.000000000000000 	 0.000000000005990 	 True 	 True 	 False 	 True 	 30 
77 	 True 	 2 	 5 	 0.000000036840000 	 0.000000001067441 	 0.055642049677908 	 1.079 	 3684000.0000 	    0.00000 	 27144408.2519001104 	 0.000000000328800 	 0.000000000000010 	 True 	 True 	 True 	 True 	 0 
78 	 True 	 4 	 5 	 0.000000025210000 	 0.000000001040000 	 0.108423270416379 	 40.183 	  2023.9567 	 1014.90358 	 39666798.8893296346 	 0.000000000326150 	 0.000000000012940 	 True 	 True 	 True 	 True 	 0 
79 	 True 	 6 	 5 	 0.000000013448000 	 0.000000000524559 	 0.082030360345424 	 22.671 	 1344800.0000 	 2332.62378 	 74360499.7025580108 	 0.000000000303500 	 0.000000000000010 	 True 	 True 	 True 	 True 	 0 
80 	 True 	 8 	 5 	 0.000000012771000 	 0.000000000523324 	 0.109116247201280 	 24.516 	 1277100.0000 	 2951.37431 	 78302403.8837992251 	 0.000000000300400 	 0.000000000000010 	 True 	 True 	 True 	 True 	 0 
81 	 True 	 10 	 5 	 0.000000008717000 	 0.000000000342118 	 0.089167101349217 	 23.437 	 290566.6667 	    0.00000 	 114718366.4104623199 	 0.000000000305500 	 0.000000000000030 	 True 	 True 	 True 	 True 	 0 
82 	 False 	 20 	 5 	 0.000000000000000 	 0.000000000000000 	 0.000000000000000 	 0.000 	     0.0000 	    0.00000 	 0.0000000000 	 0.000000000000000 	 0.000000000026770 	 True 	 True 	 False 	 True 	 30 
83 	 False 	 100 	 5 	 0.000000000000000 	 0.000000000000000 	 0.000000000000000 	 0.000 	     0.0000 	    0.00000 	 0.0000000000 	 0.000000000000000 	 0.000000000027900 	 True 	 True 	 False 	 True 	 30 
84 	 True 	 2 	 80 	 0.000000003268125 	 0.000000000102465 	 0.005341153065151 	 -0.058 	 5233000.0000 	    0.00000 	 305985848.1545228362 	 0.000000000281100 	 0.000000000000001 	 True 	 True 	 True 	 True 	 0 
85 	 True 	 4 	 80 	 0.000000009749375 	 0.000000000333235 	 0.034740827313845 	 13.941 	 1741555.5556 	 1393.86814 	 102570677.6075389385 	 0.000000000286600 	 0.000000000000006 	 True 	 True 	 True 	 True 	 0 
86 	 True 	 6 	 80 	 0.000000007307500 	 0.000000000278254 	 0.043513231165849 	 17.827 	 292300.0000 	 2005.93914 	 136845706.4659596384 	 0.000000000276050 	 0.000000000000025 	 True 	 True 	 True 	 True 	 0 
87 	 True 	 8 	 80 	 0.000000006492500 	 0.000000000254246 	 0.053011957477692 	 22.597 	 230844.4444 	 2093.88498 	 154023873.7004235685 	 0.000000000268000 	 0.000000000000028 	 True 	 True 	 True 	 True 	 0 
88 	 True 	 10 	 80 	 0.000000006025625 	 0.000000000215077 	 0.056056187629283 	 20.464 	 401708.3333 	 1650.80226 	 165957888.1858728230 	 0.000000000277000 	 0.000000000000015 	 True 	 True 	 True 	 True 	 0 
89 	 True 	 20 	 80 	 0.000000002603750 	 0.000000000132169 	 0.068895230689141 	 24.466 	 260375.0000 	 1493.05098 	 384061449.8319730759 	 0.000000000280300 	 0.000000000000010 	 True 	 True 	 True 	 True 	 0 
90 	 False 	 100 	 80 	 0.000000000000000 	 0.000000000000000 	 0.000000000000000 	 0.000 	     0.0000 	    0.00000 	 0.0000000000 	 0.000000000000000 	 0.000000000001219 	 True 	 True 	 False 	 True 	 30 
91 	 True 	 2 	 20 	 0.000000009035000 	 0.000000000298654 	 0.015567830792216 	 52.318 	  1033.1028 	 1353.79971 	 110680686.2202545702 	 0.000000000266600 	 0.000000000010120 	 True 	 True 	 True 	 True 	 0 
92 	 True 	 4 	 20 	 0.000000014857500 	 0.000000000498471 	 0.051967126329660 	 16.557 	 5943000.0000 	 1323.93970 	 67306074.3732121885 	 0.000000000262450 	 0.000000000000002 	 True 	 True 	 True 	 True 	 0 
93 	 True 	 6 	 20 	 0.000000013540000 	 0.000000000584096 	 0.091340702758052 	 19.366 	 270800.0000 	 1904.11171 	 73855243.7223042846 	 0.000000000274200 	 0.000000000000050 	 True 	 True 	 True 	 True 	 0 
94 	 True 	 8 	 20 	 0.000000013127500 	 0.000000000462485 	 0.096431092514839 	 19.761 	 238681.8182 	 1682.93357 	 76175966.4825747609 	 0.000000000278650 	 0.000000000000055 	 True 	 True 	 True 	 True 	 0 
95 	 True 	 10 	 20 	 0.000000006817500 	 0.000000000286926 	 0.074782467091840 	 21.344 	 235583.3333 	 2210.73274 	 146681334.8001466990 	 0.000000000271500 	 0.000000000000030 	 True 	 True 	 True 	 True 	 0 
96 	 True 	 20 	 20 	 0.000000002259750 	 0.000000000113519 	 0.059173624952288 	 25.520 	 20680.0000 	    0.00000 	 442526828.1889588833 	 0.000000000267800 	 0.000000000000113 	 True 	 True 	 True 	 True 	 0 
97 	 False 	 100 	 20 	 0.000000000000000 	 0.000000000000000 	 0.000000000000000 	 0.000 	     0.0000 	    0.00000 	 0.0000000000 	 0.000000000000000 	 0.000000000006718 	 True 	 True 	 False 	 True 	 30 
98 	 True 	 2 	 5 	 0.000000028710000 	 0.000000000828206 	 0.043171533818648 	 1.460 	 2871000.0000 	    0.00000 	 34831069.3138279319 	 0.000000000263200 	 0.000000000000010 	 True 	 True 	 True 	 True 	 0 
99 	 True 	 4 	 5 	 0.000000024840000 	 0.000000000769235 	 0.080195198373020 	 17.023 	 2484000.0000 	 2045.67557 	 40257648.9533011317 	 0.000000000268400 	 0.000000000000010 	 True 	 True 	 True 	 True 	 0 
100 	 True 	 6 	 5 	 0.000000019152000 	 0.000000000726000 	 0.113531674503305 	 21.098 	 1915200.0000 	    0.00000 	 52213868.0033416897 	 0.000000000269750 	 0.000000000000010 	 True 	 True 	 True 	 True 	 0 
101 	 True 	 8 	 5 	 0.000000015920000 	 0.000000000592676 	 0.123576771615410 	 21.448 	 1592000.0000 	 2749.94919 	 62814070.3517587930 	 0.000000000270900 	 0.000000000000010 	 True 	 True 	 True 	 True 	 0 
102 	 True 	 10 	 5 	 0.000000009235000 	 0.000000000390441 	 0.101761801101346 	 25.504 	  7695.8333 	 2775.21418 	 108283703.3026529551 	 0.000000000262950 	 0.000000000001200 	 True 	 True 	 True 	 True 	 0 
103 	 False 	 20 	 5 	 0.000000000000000 	 0.000000000000000 	 0.000000000000000 	 0.000 	     0.0000 	    0.00000 	 0.0000000000 	 0.000000000000000 	 0.000000000029000 	 True 	 True 	 False 	 True 	 30 
104 	 False 	 100 	 5 	 0.000000000000000 	 0.000000000000000 	 0.000000000000000 	 0.000 	     0.0000 	    0.00000 	 0.0000000000 	 0.000000000000000 	 0.000000000023320 	 True 	 True 	 False 	 True 	 30 
105 	 True 	 2 	 80 	 0.000000002665000 	 0.000000000061949 	 0.003229174080316 	 1.088 	 2132000.0000 	    0.00000 	 375234521.5759849548 	 0.000000000282250 	 0.000000000000001 	 True 	 True 	 True 	 True 	 0 
106 	 True 	 4 	 80 	 0.000000008063750 	 0.000000000254467 	 0.026528975756044 	 17.038 	 1612750.0000 	 1704.57053 	 124011781.1192063242 	 0.000000000278100 	 0.000000000000005 	 True 	 True 	 True 	 True 	 0 
107 	 True 	 6 	 80 	 0.000000006685625 	 0.000000000244246 	 0.038195170938802 	 17.655 	 243113.6364 	 1903.97008 	 149574647.0973170102 	 0.000000000272450 	 0.000000000000027 	 True 	 True 	 True 	 True 	 0 
108 	 True 	 8 	 80 	 0.000000004956875 	 0.000000000196397 	 0.040950021957317 	 22.640 	 264366.6667 	 2101.52259 	 201740007.5652502775 	 0.000000000280900 	 0.000000000000019 	 True 	 True 	 True 	 True 	 0 
109 	 True 	 10 	 80 	 0.000000004400000 	 0.000000000157811 	 0.041130644363227 	 19.948 	 190270.2703 	 2937.70937 	 227272727.2727273107 	 0.000000000274500 	 0.000000000000023 	 True 	 True 	 True 	 True 	 0 
110 	 True 	 20 	 80 	 0.000000002396250 	 0.000000000112353 	 0.058565737131019 	 27.939 	 27191.4894 	 2257.74977 	 417318727.1778821349 	 0.000000000277250 	 0.000000000000088 	 True 	 True 	 True 	 True 	 0 
111 	 False 	 100 	 80 	 0.000000000000000 	 0.000000000000000 	 0.000000000000000 	 0.000 	     0.0000 	    0.00000 	 0.0000000000 	 0.000000000000000 	 0.000000000002035 	 True 	 True 	 False 	 True 	 30 
112 	 False 	 2 	 20 	 0.000000000000000 	 0.000000000000000 	 0.000000000000000 	 0.000 	     0.0000 	    0.00000 	 0.0000000000 	 0.000000000000000 	 0.000000000011608 	 True 	 True 	 False 	 True 	 30 
113 	 True 	 4 	 20 	 0.000000011607500 	 0.000000000462353 	 0.048201748047101 	 19.728 	 4643000.0000 	 1746.78879 	 86151195.3478354514 	 0.000000000272650 	 0.000000000000002 	 True 	 True 	 True 	 True 	 0 
114 	 True 	 6 	 20 	 0.000000011330000 	 0.000000000385993 	 0.060361420890567 	 17.366 	 238526.3158 	 2287.96701 	 88261253.3097969890 	 0.000000000267650 	 0.000000000000047 	 True 	 True 	 True 	 True 	 0 
115 	 True 	 8 	 20 	 0.000000007660000 	 0.000000000460000 	 0.095912893060643 	 43.729 	  1925.9486 	 2327.29695 	 130548302.8720626533 	 0.000000000270100 	 0.000000000004085 	 True 	 True 	 True 	 True 	 0 
116 	 True 	 10 	 20 	 0.000000008835000 	 0.000000000349279 	 0.091033692578458 	 24.761 	 441750.0000 	 1889.13817 	 113186191.2846632898 	 0.000000000268600 	 0.000000000000020 	 True 	 True 	 True 	 True 	 0 
117 	 True 	 20 	 20 	 0.000000002586500 	 0.000000000134838 	 0.070286550229622 	 16.765 	 129325.0000 	    0.00000 	 386622849.4104001522 	 0.000000000265900 	 0.000000000000020 	 True 	 True 	 True 	 True 	 0 
118 	 False 	 100 	 20 	 0.000000000000000 	 0.000000000000000 	 0.000000000000000 	 0.000 	     0.0000 	    0.00000 	 0.0000000000 	 0.000000000000000 	 0.000000000007470 	 True 	 True 	 False 	 True 	 30 
119 	 True 	 2 	 5 	 0.000000031370000 	 0.000000000844824 	 0.044037754799775 	 1.098 	 3137000.0000 	    0.00000 	 31877590.0541919023 	 0.000000000277850 	 0.000000000000010 	 True 	 True 	 True 	 True 	 0 
120 	 True 	 4 	 5 	 0.000000012036000 	 0.000000000516794 	 0.053877411891578 	 18.935 	 1220100.0000 	    0.00000 	 83084081.0900631398 	 0.000000000272800 	 0.000000000000010 	 True 	 True 	 True 	 True 	 0 
121 	 True 	 6 	 5 	 0.000000014618000 	 0.000000000636235 	 0.099494295205618 	 24.615 	 44296.9697 	 1829.11369 	 68408811.0548638701 	 0.000000000275200 	 0.000000000000330 	 True 	 True 	 True 	 True 	 0 
122 	 True 	 8 	 5 	 0.000000017530000 	 0.000000000704941 	 0.146984668854060 	 24.669 	 24013.6986 	 2569.11474 	 57045065.6018254459 	 0.000000000276400 	 0.000000000000730 	 True 	 True 	 True 	 True 	 0 
123 	 True 	 10 	 5 	 0.000000010216000 	 0.000000000413221 	 0.107698864374641 	 20.972 	 1021600.0000 	    0.00000 	 97885669.5379796475 	 0.000000000275200 	 0.000000000000010 	 True 	 True 	 True 	 True 	 0 
124 	 False 	 20 	 5 	 0.000000000000000 	 0.000000000000000 	 0.000000000000000 	 0.000 	     0.0000 	    0.00000 	 0.0000000000 	 0.000000000000000 	 0.000000000033290 	 True 	 True 	 False 	 True 	 30 
125 	 False 	 100 	 5 	 0.000000000000000 	 0.000000000000000 	 0.000000000000000 	 0.000 	     0.0000 	    0.00000 	 0.0000000000 	 0.000000000000000 	 0.000000000028910 	 True 	 True 	 False 	 True 	 30 
126 	 True 	 2 	 80 	 0.000000005933125 	 0.000000000175577 	 0.009152237919392 	 1.031 	 3164333.3333 	 1270.39323 	 168545243.8638997078 	 0.000000000277700 	 0.000000000000002 	 True 	 True 	 True 	 True 	 0 
127 	 True 	 4 	 80 	 0.000000002963750 	 0.000000000098949 	 0.010315695347803 	 16.758 	 2371000.0000 	 1593.71927 	 337410375.3690426350 	 0.000000000273900 	 0.000000000000001 	 True 	 True 	 True 	 True 	 0 
128 	 True 	 6 	 80 	 0.000000001615625 	 0.000000000063441 	 0.009920913219236 	 22.653 	 49711.5385 	 1905.42050 	 618955512.5725338459 	 0.000000000280900 	 0.000000000000033 	 True 	 True 	 True 	 True 	 0 
129 	 True 	 8 	 80 	 0.000000003526250 	 0.000000000131360 	 0.027389447482871 	 21.456 	 217000.0000 	 2452.21063 	 283587380.3615738750 	 0.000000000280700 	 0.000000000000016 	 True 	 True 	 True 	 True 	 0 
130 	 True 	 10 	 80 	 0.000000002619375 	 0.000000000124375 	 0.032416212158743 	 22.444 	 182217.3913 	 2538.01845 	 381770460.5106180310 	 0.000000000278650 	 0.000000000000014 	 True 	 True 	 True 	 True 	 0 
131 	 True 	 20 	 80 	 0.000000001283250 	 0.000000000062145 	 0.032394173350595 	 28.151 	 10164.3564 	 1781.19777 	 779271381.2585233450 	 0.000000000268550 	 0.000000000000126 	 True 	 True 	 True 	 True 	 0 
132 	 False 	 100 	 80 	 0.000000000000000 	 0.000000000000000 	 0.000000000000000 	 0.000 	     0.0000 	    0.00000 	 0.0000000000 	 0.000000000000000 	 0.000000000001676 	 True 	 True 	 False 	 True 	 30 
133 	 True 	 2 	 20 	 0.000000010477500 	 0.000000000351603 	 0.018327856139601 	 0.201 	 2095500.0000 	    0.00000 	 95442615.1276545078 	 0.000000000275450 	 0.000000000000005 	 True 	 True 	 True 	 True 	 0 
134 	 True 	 4 	 20 	 0.000000008360000 	 0.000000000300206 	 0.031297407272058 	 16.763 	 3344000.0000 	 1590.55842 	 119617224.8803827912 	 0.000000000273400 	 0.000000000000002 	 True 	 True 	 True 	 True 	 0 
135 	 True 	 6 	 20 	 0.000000007162500 	 0.000000000260750 	 0.040776011193852 	 19.586 	 220384.6154 	 2029.68126 	 139616055.8464223444 	 0.000000000268650 	 0.000000000000033 	 True 	 True 	 True 	 True 	 0 
136 	 True 	 8 	 20 	 0.000000005930000 	 0.000000000250897 	 0.052313614722111 	 22.912 	 395333.3333 	 2274.18304 	 168634064.0809443593 	 0.000000000270400 	 0.000000000000015 	 True 	 True 	 True 	 True 	 0 
137 	 True 	 10 	 20 	 0.000000004770500 	 0.000000000199360 	 0.051959843940881 	 23.184 	 318033.3333 	 2304.26172 	 209621632.9525206983 	 0.000000000268550 	 0.000000000000015 	 True 	 True 	 True 	 True 	 0 
138 	 True 	 20 	 20 	 0.000000003005000 	 0.000000000128111 	 0.066779888390541 	 25.864 	 60100.0000 	 2030.45334 	 332778702.1630615592 	 0.000000000273250 	 0.000000000000050 	 True 	 True 	 True 	 True 	 0 
139 	 False 	 100 	 20 	 0.000000000000000 	 0.000000000000000 	 0.000000000000000 	 0.000 	     0.0000 	    0.00000 	 0.0000000000 	 0.000000000000000 	 0.000000000006730 	 True 	 True 	 False 	 True 	 30 
140 	 True 	 2 	 5 	 0.000000034900000 	 0.000000001165382 	 0.060747387495874 	 0.728 	 3779000.0000 	    0.00000 	 28653295.1289398260 	 0.000000000255500 	 0.000000000000010 	 True 	 True 	 True 	 True 	 0 
141 	 True 	 4 	 5 	 0.000000021880000 	 0.000000000783176 	 0.081648609859936 	 21.567 	 2188000.0000 	 1801.51007 	 45703839.1224862933 	 0.000000000267550 	 0.000000000000010 	 True 	 True 	 True 	 True 	 0 
142 	 True 	 6 	 5 	 0.000000017391000 	 0.000000000699647 	 0.109410609021415 	 23.652 	 579700.0000 	    0.00000 	 57501006.2676096782 	 0.000000000277550 	 0.000000000000030 	 True 	 True 	 True 	 True 	 0 
143 	 True 	 8 	 5 	 0.000000015123000 	 0.000000000583500 	 0.121663419784533 	 22.041 	 1512300.0000 	    0.00000 	 66124446.2077630013 	 0.000000000277950 	 0.000000000000010 	 True 	 True 	 True 	 True 	 0 
144 	 True 	 10 	 5 	 0.000000011971000 	 0.000000000498529 	 0.129933147168950 	 25.031 	  9654.0323 	 2546.42370 	 83535210.0910533816 	 0.000000000276300 	 0.000000000001240 	 True 	 True 	 True 	 True 	 0 
145 	 True 	 20 	 5 	 0.000000004886000 	 0.000000000233882 	 0.121914853839232 	 26.166 	  2505.6410 	    0.00000 	 204666393.7781416178 	 0.000000000275800 	 0.000000000001950 	 True 	 True 	 True 	 True 	 0 
146 	 False 	 100 	 5 	 0.000000000000000 	 0.000000000000000 	 0.000000000000000 	 0.000 	     0.0000 	    0.00000 	 0.0000000000 	 0.000000000000000 	 0.000000000032040 	 True 	 True 	 False 	 True 	 30 
147 	 True 	 2 	 80 	 0.000000019175000 	 0.000000000562206 	 0.029305865582708 	 -0.932 	 15340000.0000 	    0.00000 	 52151238.5919165537 	 0.000000000272650 	 0.000000000000001 	 True 	 True 	 True 	 True 	 0 
148 	 True 	 4 	 80 	 0.000000002731875 	 0.000000000090018 	 0.009384699434902 	 15.174 	 218550.0000 	 1632.51866 	 366048959.0482726693 	 0.000000000277850 	 0.000000000000013 	 True 	 True 	 True 	 True 	 0 
149 	 True 	 6 	 80 	 0.000000001376250 	 0.000000000057096 	 0.008928591927141 	 18.302 	 75931.0345 	 2764.81439 	 726612170.7538602352 	 0.000000000279450 	 0.000000000000018 	 True 	 True 	 True 	 True 	 0 
150 	 True 	 8 	 80 	 0.000000001316250 	 0.000000000073750 	 0.015377338833092 	 37.490 	  1836.0942 	 1955.48670 	 759734093.0674264431 	 0.000000000277650 	 0.000000000000717 	 True 	 True 	 True 	 True 	 0 
151 	 True 	 10 	 80 	 0.000000001594375 	 0.000000000058631 	 0.015281038823575 	 21.331 	 85033.3333 	 1910.46524 	 627205017.6401411295 	 0.000000000280600 	 0.000000000000019 	 True 	 True 	 True 	 True 	 0 
152 	 True 	 20 	 80 	 0.000000001240563 	 0.000000000056500 	 0.029451513358295 	 26.693 	 28355.7143 	 1890.80946 	 806085948.9143030643 	 0.000000000275750 	 0.000000000000044 	 True 	 True 	 True 	 True 	 0 
153 	 False 	 100 	 80 	 0.000000000000000 	 0.000000000000000 	 0.000000000000000 	 0.000 	     0.0000 	    0.00000 	 0.0000000000 	 0.000000000000000 	 0.000000000002371 	 True 	 True 	 False 	 True 	 30 
154 	 True 	 2 	 20 	 0.000000009335000 	 0.000000000213919 	 0.011150870355712 	 0.529 	 1867000.0000 	    0.00000 	 107123727.9057311267 	 0.000000000284850 	 0.000000000000005 	 True 	 True 	 True 	 True 	 0 
155 	 True 	 4 	 20 	 0.000000008635000 	 0.000000000309265 	 0.032241818111658 	 17.212 	 1151333.3333 	 2142.62744 	 115807759.1198610365 	 0.000000000275700 	 0.000000000000007 	 True 	 True 	 True 	 True 	 0 
156 	 True 	 6 	 20 	 0.000000005597500 	 0.000000000215176 	 0.033649235564178 	 20.728 	 172230.7692 	 1888.32395 	 178651183.5640910864 	 0.000000000275600 	 0.000000000000033 	 True 	 True 	 True 	 True 	 0 
157 	 True 	 8 	 20 	 0.000000006550000 	 0.000000000274169 	 0.057165985350898 	 21.381 	 218333.3333 	 2108.37408 	 152671755.7251908481 	 0.000000000268100 	 0.000000000000030 	 True 	 True 	 True 	 True 	 0 
158 	 True 	 10 	 20 	 0.000000005053500 	 0.000000000364000 	 0.094870361614332 	 41.139 	  1436.6738 	 2560.99384 	 197882655.5852379203 	 0.000000000277550 	 0.000000000003517 	 True 	 True 	 True 	 True 	 0 
159 	 True 	 20 	 20 	 0.000000002402250 	 0.000000000107140 	 0.055848256265450 	 26.682 	  6363.5762 	    0.00000 	 416276407.5346029997 	 0.000000000267900 	 0.000000000000378 	 True 	 True 	 True 	 True 	 0 
160 	 False 	 100 	 20 	 0.000000000000000 	 0.000000000000000 	 0.000000000000000 	 0.000 	     0.0000 	    0.00000 	 0.0000000000 	 0.000000000000000 	 0.000000000008940 	 True 	 True 	 False 	 True 	 30 
161 	 True 	 2 	 5 	 0.000000046450000 	 0.000000001248382 	 0.065073892998066 	 0.262 	 4682000.0000 	    0.00000 	 21528525.2960172221 	 0.000000000270600 	 0.000000000000010 	 True 	 True 	 True 	 True 	 0 
162 	 True 	 4 	 5 	 0.000000024920000 	 0.000000000829176 	 0.086444254512968 	 17.792 	 2492000.0000 	 1866.68348 	 40128410.9149277732 	 0.000000000271400 	 0.000000000000010 	 True 	 True 	 True 	 True 	 0 
163 	 True 	 6 	 5 	 0.000000020404000 	 0.000000000880765 	 0.137733735402526 	 22.616 	 680133.3333 	 2510.92979 	 49009998.0396000743 	 0.000000000276350 	 0.000000000000030 	 True 	 True 	 True 	 True 	 0 
164 	 True 	 8 	 5 	 0.000000012905000 	 0.000000000618235 	 0.128905947067437 	 27.318 	  4642.0863 	 1681.35025 	 77489345.2150329351 	 0.000000000272700 	 0.000000000002780 	 True 	 True 	 True 	 True 	 0 
165 	 False 	 10 	 5 	 0.000000000000000 	 0.000000000000000 	 0.000000000000000 	 0.000 	     0.0000 	    0.00000 	 0.0000000000 	 0.000000000000000 	 0.000000000031270 	 True 	 True 	 False 	 True 	 30 
166 	 True 	 20 	 5 	 0.000000003996000 	 0.000000000186118 	 0.097016749886149 	 26.231 	  3050.3817 	    0.00000 	 250250250.2502502501 	 0.000000000260800 	 0.000000000001310 	 True 	 True 	 True 	 True 	 0 
167 	 False 	 100 	 5 	 0.000000000000000 	 0.000000000000000 	 0.000000000000000 	 0.000 	     0.0000 	    0.00000 	 0.0000000000 	 0.000000000000000 	 0.000000000022900 	 True 	 True 	 False 	 True 	 30
