Repository: aleonhardt/MoS2_Distribution_Database

File: CurrentDatabaseFiles/Output_17-067_Devices.txt
Devices 	 Flag 	 Length (um) 	 Width (um) 	 Drain Current (A/um) 	 Transconductance_Max(S/um) 	 Mobility (cm2/V-s) 	 Threshold (V) 	 OnOff 	 SS (mV/dec) 	 R_total (ohm-um) 	 Gate Leakage (A) 	 Drain_off_current (A/um) 	 Data_Flag 	 Gate_Flag 	 OnOff_Flag 	 Threshold_Flag 	 Fail_Mech
0 	 True 	 2 	 80 	 0.000000003512500 	 0.000000000097721 	 0.005093839309367 	 0.265 	 5720000.0000 	    0.00000 	 284697508.8967971802 	 0.000000000225000 	 0.000000000000001 	 True 	 True 	 True 	 True 	 0 
1 	 True 	 4 	 80 	 0.000000003537500 	 0.000000000125000 	 0.013031643078892 	 39.303 	  3493.8272 	 1650.76319 	 282685512.3674911857 	 0.000000000214000 	 0.000000000001012 	 True 	 True 	 True 	 True 	 0 
2 	 True 	 6 	 80 	 0.000000004200000 	 0.000000000158934 	 0.024854026336786 	 13.207 	 1735000.0000 	 1381.00678 	 238095238.0952380896 	 0.000000000229000 	 0.000000000000002 	 True 	 True 	 True 	 True 	 0 
3 	 True 	 8 	 80 	 0.000000001550000 	 0.000000000054412 	 0.011345195151035 	 16.280 	 2480000.0000 	    0.00000 	 645161290.3225805759 	 0.000000000239000 	 0.000000000000001 	 True 	 True 	 True 	 True 	 0 
4 	 False 	 10 	 80 	 0.000000000000000 	 0.000000000000000 	 0.000000000000000 	 0.000 	     0.0000 	    0.00000 	 0.0000000000 	 0.000000000000000 	 0.000000000001763 	 True 	 True 	 False 	 True 	 30 
5 	 True 	 20 	 80 	 0.000000000031875 	 0.000000000002551 	 0.001329994161287 	 19.056 	 57800.0000 	    0.00000 	 31372549019.6078453064 	 0.000000000222000 	 0.000000000000001 	 True 	 True 	 True 	 True 	 0 
6 	 False 	 100 	 80 	 0.000000000000000 	 0.000000000000000 	 0.000000000000000 	 0.000 	     0.0000 	    0.00000 	 0.0000000000 	 0.000000000000000 	 0.000000000003350 	 True 	 True 	 False 	 True 	 30 
7 	 False 	 2 	 20 	 0.000000000000000 	 0.000000000000000 	 0.000000000000000 	 0.000 	     0.0000 	    0.00000 	 0.0000000000 	 0.000000000000000 	 0.000000000014200 	 True 	 True 	 True 	 False 	 40 
8 	 True 	 4 	 20 	 0.000000022200000 	 0.000000000848529 	 0.088461859488477 	 15.767 	 4870000.0000 	 1474.26294 	 45045045.0450450480 	 0.000000000200000 	 0.000000000000005 	 True 	 True 	 True 	 True 	 0 
9 	 True 	 6 	 20 	 0.000000016200000 	 0.000000000697500 	 0.109074852570324 	 14.317 	 800000.0000 	 1570.90229 	 61728395.0617283955 	 0.000000000207000 	 0.000000000000025 	 True 	 True 	 True 	 True 	 0 
10 	 True 	 8 	 20 	 0.000000012400000 	 0.000000000367647 	 0.076656723993481 	 13.723 	 826666.6667 	 1790.93240 	 80645161.2903225720 	 0.000000000204000 	 0.000000000000015 	 True 	 True 	 True 	 True 	 0 
11 	 True 	 10 	 20 	 0.000000017500000 	 0.000000000694118 	 0.180909868624614 	 14.411 	 1114285.7143 	 1657.16763 	 57142857.1428571492 	 0.000000000202000 	 0.000000000000018 	 True 	 True 	 True 	 True 	 0 
12 	 True 	 20 	 20 	 0.000000002155000 	 0.000000000064853 	 0.033805615281125 	 13.924 	 178800.0000 	    0.00000 	 464037122.9698375463 	 0.000000000198000 	 0.000000000000013 	 True 	 True 	 True 	 True 	 0 
13 	 False 	 100 	 20 	 0.000000000000000 	 0.000000000000000 	 0.000000000000000 	 0.000 	     0.0000 	    0.00000 	 0.0000000000 	 0.000000000000000 	 0.000000000006500 	 True 	 True 	 False 	 True 	 30 
14 	 True 	 2 	 5 	 0.000000418000000 	 0.000000012870588 	 0.670899648390943 	 -0.479 	 20900000.0000 	    0.00000 	 2392344.4976076558 	 0.000000000207000 	 0.000000000000020 	 True 	 True 	 True 	 True 	 0 
15 	 True 	 4 	 5 	 0.000000234000000 	 0.000000006452941 	 0.672739409766786 	 10.806 	 23400000.0000 	    0.00000 	 4273504.2735042730 	 0.000000000209000 	 0.000000000000010 	 True 	 True 	 True 	 True 	 0 
16 	 True 	 6 	 5 	 0.000000110000000 	 0.000000003588824 	 0.561219207701071 	 14.302 	 550000.0000 	 1602.16790 	 9090909.0909090899 	 0.000000000213000 	 0.000000000000200 	 True 	 True 	 True 	 True 	 0 
17 	 True 	 8 	 5 	 0.000000137600000 	 0.000000005300000 	 1.105083333090018 	 17.004 	 4620000.0000 	 1642.15723 	 7267441.8604651168 	 0.000000000221000 	 0.000000000000030 	 True 	 True 	 True 	 True 	 0 
18 	 True 	 10 	 5 	 0.000000098600000 	 0.000000003176471 	 0.827892619129591 	 13.951 	 1095555.5556 	 1524.94897 	 10141987.8296146058 	 0.000000000221000 	 0.000000000000090 	 True 	 True 	 True 	 True 	 0 
19 	 False 	 20 	 5 	 0.000000000000000 	 0.000000000000000 	 0.000000000000000 	 0.000 	     0.0000 	    0.00000 	 0.0000000000 	 0.000000000000000 	 0.000000000017100 	 True 	 True 	 False 	 True 	 30 
20 	 False 	 100 	 5 	 0.000000000000000 	 0.000000000000000 	 0.000000000000000 	 0.000 	     0.0000 	    0.00000 	 0.0000000000 	 0.000000000000000 	 0.000000000000000 	 True 	 True 	 False 	 True 	 30 
21 	 True 	 2 	 80 	 0.000000003150000 	 0.000000000100000 	 0.005212657231557 	 48.200 	  1733.7662 	 1067.39875 	 317460317.4603174925 	 0.000000000473000 	 0.000000000001925 	 True 	 True 	 True 	 True 	 0 
22 	 True 	 4 	 80 	 0.000000003700000 	 0.000000000129265 	 0.013476252078054 	 18.504 	 5920000.0000 	 1258.96171 	 270270270.2702702284 	 0.000000000236000 	 0.000000000000001 	 True 	 True 	 True 	 True 	 0 
23 	 True 	 6 	 80 	 0.000000003737500 	 0.000000000134559 	 0.021042270736210 	 16.664 	 2990000.0000 	 1754.54349 	 267558528.4280936420 	 0.000000000244000 	 0.000000000000001 	 True 	 True 	 True 	 True 	 0 
24 	 True 	 8 	 80 	 0.000000002712500 	 0.000000000096140 	 0.020045733324295 	 18.435 	 4340000.0000 	    0.00000 	 368663594.4700461030 	 0.000000000247000 	 0.000000000000001 	 True 	 True 	 True 	 True 	 0 
25 	 True 	 10 	 80 	 0.000000000791250 	 0.000000000025956 	 0.006764955892425 	 17.707 	 633000.0000 	    0.00000 	 1263823064.7709319592 	 0.000000000254000 	 0.000000000000001 	 True 	 True 	 True 	 True 	 0 
26 	 False 	 20 	 80 	 0.000000000000000 	 0.000000000000000 	 0.000000000000000 	 0.000 	     0.0000 	    0.00000 	 0.0000000000 	 0.000000000000000 	 0.000000000001112 	 True 	 True 	 False 	 True 	 30 
27 	 False 	 100 	 80 	 0.000000000000000 	 0.000000000000000 	 0.000000000000000 	 0.000 	     0.0000 	    0.00000 	 0.0000000000 	 0.000000000000000 	 0.000000000001987 	 True 	 True 	 False 	 True 	 30 
28 	 False 	 2 	 20 	 0.000000000000000 	 0.000000000000000 	 0.000000000000000 	 0.000 	     0.0000 	    0.00000 	 0.0000000000 	 0.000000000000000 	 0.000000000011100 	 True 	 True 	 False 	 True 	 30 
29 	 True 	 4 	 20 	 0.000000020400000 	 0.000000000641912 	 0.066921320046309 	 13.613 	 4080000.0000 	    0.00000 	 49019607.8431372494 	 0.000000000424000 	 0.000000000000005 	 True 	 True 	 True 	 True 	 0 
30 	 True 	 6 	 20 	 0.000000010450000 	 0.000000000367647 	 0.057492542995111 	 38.809 	  3409.4617 	 1520.28977 	 95693779.9043062180 	 0.000000000463000 	 0.000000000003065 	 True 	 True 	 True 	 True 	 0 
31 	 False 	 8 	 20 	 0.000000000000000 	 0.000000000000000 	 0.000000000000000 	 0.000 	     0.0000 	    0.00000 	 0.0000000000 	 0.000000000000000 	 0.000000000000000 	 True 	 True 	 False 	 True 	 30 
32 	 True 	 10 	 20 	 0.000000012700000 	 0.000000000434559 	 0.113260309700368 	 16.342 	 5080000.0000 	    0.00000 	 78740157.4803149551 	 0.000000000375000 	 0.000000000000002 	 True 	 True 	 True 	 True 	 0 
33 	 True 	 20 	 20 	 0.000000007850000 	 0.000000000285588 	 0.148867357995340 	 19.636 	 224285.7143 	 1706.47724 	 127388535.0318471342 	 0.000000000348000 	 0.000000000000035 	 True 	 True 	 True 	 True 	 0 
34 	 False 	 100 	 20 	 0.000000000000000 	 0.000000000000000 	 0.000000000000000 	 0.000 	     0.0000 	    0.00000 	 0.0000000000 	 0.000000000000000 	 0.000000000004665 	 True 	 True 	 False 	 True 	 30 
35 	 True 	 2 	 5 	 0.000000179600000 	 0.000000004294118 	 0.223837634060964 	 -0.904 	 17960000.0000 	    0.00000 	 5567928.7305122502 	 0.000000000203000 	 0.000000000000010 	 True 	 True 	 True 	 True 	 0 
36 	 True 	 4 	 5 	 0.000000204000000 	 0.000000006335294 	 0.660474333927830 	 15.377 	 10200000.0000 	 1336.49691 	 4901960.7843137262 	 0.000000000201000 	 0.000000000000020 	 True 	 True 	 True 	 True 	 0 
37 	 True 	 6 	 5 	 0.000000017480000 	 0.000000000579412 	 0.090608247760294 	 15.088 	 174800.0000 	 2062.65686 	 57208237.9862700254 	 0.000000000198000 	 0.000000000000100 	 True 	 True 	 True 	 True 	 0 
38 	 True 	 8 	 5 	 0.000000060800000 	 0.000000002238824 	 0.466808786430700 	 16.486 	 6080000.0000 	    0.00000 	 16447368.4210526310 	 0.000000000199000 	 0.000000000000010 	 True 	 True 	 True 	 True 	 0 
39 	 True 	 10 	 5 	 0.000000071600000 	 0.000000002735294 	 0.712907533139370 	 33.173 	  7568.7104 	 1354.27260 	 13966480.4469273761 	 0.000000000201000 	 0.000000000009460 	 True 	 True 	 True 	 True 	 0 
40 	 True 	 20 	 5 	 0.000000025600000 	 0.000000000898824 	 0.468525897048154 	 20.012 	 2560000.0000 	    0.00000 	 39062499.9999999925 	 0.000000000201000 	 0.000000000000010 	 True 	 True 	 True 	 True 	 0 
41 	 False 	 100 	 5 	 0.000000000000000 	 0.000000000000000 	 0.000000000000000 	 0.000 	     0.0000 	    0.00000 	 0.0000000000 	 0.000000000000000 	 0.000000000025800 	 True 	 True 	 False 	 True 	 30 
42 	 False 	 2 	 80 	 0.000000000000000 	 0.000000000000000 	 0.000000000000000 	 0.000 	     0.0000 	    0.00000 	 0.0000000000 	 0.000000000000000 	 0.000000000002613 	 True 	 True 	 False 	 True 	 30 
43 	 True 	 4 	 80 	 0.000000006375000 	 0.000000000214743 	 0.022387596242296 	 16.627 	 5100000.0000 	 1367.66243 	 156862745.0980392396 	 0.000000000283000 	 0.000000000000001 	 True 	 True 	 True 	 True 	 0 
44 	 True 	 6 	 80 	 0.000000003087500 	 0.000000000131360 	 0.020542085612153 	 23.282 	 57441.8605 	 1393.40430 	 323886639.6761133671 	 0.000000000253000 	 0.000000000000054 	 True 	 True 	 True 	 True 	 0 
45 	 True 	 8 	 80 	 0.000000000355000 	 0.000000000012423 	 0.002590230703740 	 14.692 	 568000.0000 	    0.00000 	 2816901408.4507040977 	 0.000000000257000 	 0.000000000000001 	 True 	 True 	 True 	 True 	 0 
46 	 False 	 10 	 80 	 0.000000000000000 	 0.000000000000000 	 0.000000000000000 	 0.000 	     0.0000 	    0.00000 	 0.0000000000 	 0.000000000000000 	 0.000000000002075 	 True 	 True 	 False 	 True 	 30 
47 	 False 	 20 	 80 	 0.000000000000000 	 0.000000000000000 	 0.000000000000000 	 0.000 	     0.0000 	    0.00000 	 0.0000000000 	 0.000000000000000 	 0.000000000001214 	 True 	 True 	 False 	 True 	 30 
48 	 False 	 100 	 80 	 0.000000000000000 	 0.000000000000000 	 0.000000000000000 	 0.000 	     0.0000 	    0.00000 	 0.0000000000 	 0.000000000000000 	 0.000000000002775 	 True 	 True 	 False 	 True 	 30 
49 	 True 	 2 	 20 	 0.000000009300000 	 0.000000000500000 	 0.026063286157783 	 46.708 	  1453.1250 	 1138.86199 	 107526881.7204301059 	 0.000000000207000 	 0.000000000006400 	 True 	 True 	 True 	 True 	 0 
50 	 True 	 4 	 20 	 0.000000021650000 	 0.000000000670588 	 0.069910932282054 	 13.793 	 8660000.0000 	    0.00000 	 46189376.4434180111 	 0.000000000203000 	 0.000000000000002 	 True 	 True 	 True 	 True 	 0 
51 	 True 	 6 	 20 	 0.000000018400000 	 0.000000000591176 	 0.092448009136138 	 13.951 	 1226666.6667 	    0.00000 	 54347826.0869565234 	 0.000000000207000 	 0.000000000000015 	 True 	 True 	 True 	 True 	 0 
52 	 True 	 8 	 20 	 0.000000012700000 	 0.000000000423529 	 0.088308546040490 	 16.153 	 725714.2857 	 2034.18969 	 78740157.4803149551 	 0.000000000202000 	 0.000000000000018 	 True 	 True 	 True 	 True 	 0 
53 	 False 	 10 	 20 	 0.000000000000000 	 0.000000000000000 	 0.000000000000000 	 0.000 	     0.0000 	    0.00000 	 0.0000000000 	 0.000000000000000 	 0.000000000006550 	 True 	 True 	 False 	 True 	 30 
54 	 False 	 20 	 20 	 0.000000000000000 	 0.000000000000000 	 0.000000000000000 	 0.000 	     0.0000 	    0.00000 	 0.0000000000 	 0.000000000000000 	 0.000000000009000 	 True 	 True 	 False 	 True 	 30 
55 	 False 	 100 	 20 	 0.000000000000000 	 0.000000000000000 	 0.000000000000000 	 0.000 	     0.0000 	    0.00000 	 0.0000000000 	 0.000000000000000 	 0.000000000007800 	 True 	 True 	 False 	 True 	 30 
56 	 True 	 2 	 5 	 0.000000156400000 	 0.000000004235294 	 0.220771365101224 	 -0.032 	 7820000.0000 	    0.00000 	 6393861.8925831197 	 0.000000000210000 	 0.000000000000020 	 True 	 True 	 True 	 True 	 0 
57 	 True 	 4 	 5 	 0.000000078000000 	 0.000000002525882 	 0.263331178262405 	 16.389 	 7800000.0000 	 1018.63164 	 12820512.8205128200 	 0.000000000202000 	 0.000000000000010 	 True 	 True 	 True 	 True 	 0 
58 	 True 	 6 	 5 	 0.000000051000000 	 0.000000001756471 	 0.274676373413440 	 16.679 	 1305000.0000 	 1708.31647 	 19607843.1372549050 	 0.000000000209000 	 0.000000000000040 	 True 	 True 	 True 	 True 	 0 
59 	 True 	 8 	 5 	 0.000000041800000 	 0.000000001639412 	 0.341827663631729 	 26.121 	  7166.1238 	 1634.19590 	 23923444.9760765545 	 0.000000000203000 	 0.000000000006140 	 True 	 True 	 True 	 True 	 0 
60 	 True 	 10 	 5 	 0.000000057000000 	 0.000000001904118 	 0.496275631133794 	 17.684 	 2850000.0000 	    0.00000 	 17543859.6491228044 	 0.000000000206000 	 0.000000000000020 	 True 	 True 	 True 	 True 	 0 
61 	 True 	 20 	 5 	 0.000000018460000 	 0.000000000940000 	 0.489989779766328 	 39.063 	  1276.6252 	 1735.25903 	 54171180.9317443147 	 0.000000000204000 	 0.000000000014460 	 True 	 True 	 True 	 True 	 0 
62 	 False 	 100 	 5 	 0.000000000000000 	 0.000000000000000 	 0.000000000000000 	 0.000 	     0.0000 	    0.00000 	 0.0000000000 	 0.000000000000000 	 0.000000000029200 	 True 	 True 	 False 	 True 	 30 
63 	 False 	 2 	 80 	 0.000000000000000 	 0.000000000000000 	 0.000000000000000 	 0.000 	     0.0000 	    0.00000 	 0.0000000000 	 0.000000000000000 	 0.000000000001925 	 True 	 True 	 False 	 True 	 30 
64 	 True 	 4 	 80 	 0.000000003450000 	 0.000000000121434 	 0.012659857967523 	 13.857 	 5580000.0000 	 1710.93274 	 289855072.4637681246 	 0.000000000259000 	 0.000000000000001 	 True 	 True 	 True 	 True 	 0 
65 	 True 	 6 	 80 	 0.000000003275000 	 0.000000000106250 	 0.016615344925587 	 13.616 	 873333.3333 	 1722.37876 	 305343511.4503816962 	 0.000000000224000 	 0.000000000000004 	 True 	 True 	 True 	 True 	 0 
66 	 False 	 8 	 80 	 0.000000000000000 	 0.000000000000000 	 0.000000000000000 	 0.000 	     0.0000 	    0.00000 	 0.0000000000 	 0.000000000000000 	 0.000000000001362 	 True 	 True 	 False 	 True 	 30 
67 	 True 	 10 	 80 	 0.000000000482500 	 0.000000000027059 	 0.007052418607400 	 28.963 	  1715.5556 	 1963.22987 	 2072538860.1036267281 	 0.000000000216000 	 0.000000000000281 	 True 	 True 	 True 	 True 	 0 
68 	 True 	 20 	 80 	 0.000000000141250 	 0.000000000006857 	 0.003574119756196 	 16.944 	 18142.8571 	    0.00000 	 7079646017.6991157532 	 0.000000000232000 	 0.000000000000009 	 True 	 True 	 True 	 True 	 0 
69 	 False 	 100 	 80 	 0.000000000000000 	 0.000000000000000 	 0.000000000000000 	 0.000 	     0.0000 	    0.00000 	 0.0000000000 	 0.000000000000000 	 0.000000000001537 	 True 	 True 	 False 	 True 	 30 
70 	 False 	 2 	 20 	 0.000000000000000 	 0.000000000000000 	 0.000000000000000 	 0.000 	     0.0000 	    0.00000 	 0.0000000000 	 0.000000000000000 	 0.000000000000000 	 True 	 True 	 False 	 True 	 30 
71 	 True 	 4 	 20 	 0.000000024150000 	 0.000000000791176 	 0.082482635016985 	 15.520 	 9660000.0000 	    0.00000 	 41407867.4948240221 	 0.000000000231000 	 0.000000000000002 	 True 	 True 	 True 	 True 	 0 
72 	 True 	 6 	 20 	 0.000000020100000 	 0.000000000653676 	 0.102221741445307 	 17.019 	 893333.3333 	 1591.17332 	 49751243.7810945213 	 0.000000000218000 	 0.000000000000022 	 True 	 True 	 True 	 True 	 0 
73 	 True 	 8 	 20 	 0.000000018200000 	 0.000000000614559 	 0.128139379827502 	 19.127 	 2426666.6667 	 1193.12167 	 54945054.9450549483 	 0.000000000239000 	 0.000000000000007 	 True 	 True 	 True 	 True 	 0 
74 	 True 	 10 	 20 	 0.000000000675000 	 0.000000000022353 	 0.005825911023505 	 13.734 	 90000.0000 	    0.00000 	 1481481481.4814815521 	 0.000000000207000 	 0.000000000000007 	 True 	 True 	 True 	 True 	 0 
75 	 False 	 20 	 20 	 0.000000000000000 	 0.000000000000000 	 0.000000000000000 	 0.000 	     0.0000 	    0.00000 	 0.0000000000 	 0.000000000000000 	 0.000000000005150 	 True 	 True 	 False 	 True 	 30 
76 	 False 	 100 	 20 	 0.000000000000000 	 0.000000000000000 	 0.000000000000000 	 0.000 	     0.0000 	    0.00000 	 0.0000000000 	 0.000000000000000 	 0.000000000008050 	 True 	 True 	 False 	 True 	 30 
77 	 True 	 2 	 5 	 0.000000286000000 	 0.000000008582353 	 0.447368641225953 	 0.426 	 14400000.0000 	    0.00000 	 3496503.4965034965 	 0.000000000212000 	 0.000000000000020 	 True 	 True 	 True 	 True 	 0 
78 	 True 	 4 	 5 	 0.000000135200000 	 0.000000004041176 	 0.421305355068170 	 12.901 	 13520000.0000 	    0.00000 	 7396449.7041420126 	 0.000000000206000 	 0.000000000000010 	 True 	 True 	 True 	 True 	 0 
79 	 True 	 6 	 5 	 0.000000085800000 	 0.000000003147059 	 0.492136168038146 	 417.469 	  2318.9189 	 1359.65342 	 11655011.6550116539 	 0.000000000206000 	 0.000000000037000 	 True 	 True 	 True 	 True 	 0 
80 	 True 	 8 	 5 	 0.000000175800000 	 0.000000005958824 	 1.242452182486335 	 18.187 	 8790000.0000 	 1475.18798 	 5688282.1387940841 	 0.000000000201000 	 0.000000000000020 	 True 	 True 	 True 	 True 	 0 
81 	 True 	 10 	 5 	 0.000000059400000 	 0.000000002023529 	 0.527398261075147 	 18.245 	 1980000.0000 	 1552.04428 	 16835016.8350168355 	 0.000000000206000 	 0.000000000000030 	 True 	 True 	 True 	 True 	 0 
82 	 True 	 20 	 5 	 0.000000052600000 	 0.000000001890000 	 0.985192216764214 	 20.835 	 438333.3333 	 1615.21181 	 19011406.8441064619 	 0.000000000207000 	 0.000000000000120 	 True 	 True 	 True 	 True 	 0 
83 	 False 	 100 	 5 	 0.000000000000000 	 0.000000000000000 	 0.000000000000000 	 0.000 	     0.0000 	    0.00000 	 0.0000000000 	 0.000000000000000 	 0.000000000036000 	 True 	 True 	 False 	 True 	 30 
84 	 False 	 2 	 80 	 0.000000000000000 	 0.000000000000000 	 0.000000000000000 	 0.000 	     0.0000 	    0.00000 	 0.0000000000 	 0.000000000000000 	 0.000000000014250 	 True 	 True 	 False 	 True 	 30 
85 	 True 	 4 	 80 	 0.000000001562500 	 0.000000000062132 	 0.006477493177449 	 15.997 	 250000.0000 	    0.00000 	 640000000.0000000000 	 0.000000000256000 	 0.000000000000006 	 True 	 True 	 True 	 True 	 0 
86 	 True 	 6 	 80 	 0.000000003212500 	 0.000000000111949 	 0.017506479342011 	 16.324 	 5140000.0000 	    0.00000 	 311284046.6926070452 	 0.000000000257000 	 0.000000000000001 	 True 	 True 	 True 	 True 	 0 
87 	 True 	 8 	 80 	 0.000000001132500 	 0.000000000043676 	 0.009106818810426 	 18.857 	 1812000.0000 	    0.00000 	 883002207.5055187941 	 0.000000000263000 	 0.000000000000001 	 True 	 True 	 True 	 True 	 0 
88 	 True 	 10 	 80 	 0.000000002275000 	 0.000000000100000 	 0.026063286157783 	 21.023 	 182000.0000 	 1855.29961 	 439560439.5604395866 	 0.000000000242000 	 0.000000000000013 	 True 	 True 	 True 	 True 	 0 
89 	 False 	 20 	 80 	 0.000000000000000 	 0.000000000000000 	 0.000000000000000 	 0.000 	     0.0000 	    0.00000 	 0.0000000000 	 0.000000000000000 	 0.000000000001512 	 True 	 True 	 False 	 True 	 30 
90 	 False 	 100 	 80 	 0.000000000000000 	 0.000000000000000 	 0.000000000000000 	 0.000 	     0.0000 	    0.00000 	 0.0000000000 	 0.000000000000000 	 0.000000000000000 	 True 	 True 	 False 	 True 	 30 
91 	 True 	 2 	 20 	 0.000000019400000 	 0.000000000598676 	 0.031206952337746 	 0.440 	 3910000.0000 	    0.00000 	 51546391.7525773197 	 0.000000000211000 	 0.000000000000005 	 True 	 True 	 True 	 True 	 0 
92 	 True 	 4 	 20 	 0.000000018350000 	 0.000000000768529 	 0.080121607917986 	 15.652 	 4010000.0000 	    0.00000 	 54495912.8065395057 	 0.000000000222000 	 0.000000000000005 	 True 	 True 	 True 	 True 	 0 
93 	 True 	 6 	 20 	 0.000000016250000 	 0.000000000616324 	 0.096380499077003 	 14.519 	 1083333.3333 	 1595.55514 	 61538461.5384615362 	 0.000000000213000 	 0.000000000000015 	 True 	 True 	 True 	 True 	 0 
94 	 True 	 8 	 20 	 0.000000004905000 	 0.000000000158529 	 0.033054379385989 	 16.340 	 654000.0000 	 2540.54266 	 203873598.3690112233 	 0.000000000208000 	 0.000000000000007 	 True 	 True 	 True 	 True 	 0 
95 	 True 	 10 	 20 	 0.000000010000000 	 0.000000000333971 	 0.087043710094597 	 17.555 	 2000000.0000 	 1898.82757 	 100000000.0000000000 	 0.000000000214000 	 0.000000000000005 	 True 	 True 	 True 	 True 	 0 
96 	 True 	 20 	 20 	 0.000000006000000 	 0.000000000246471 	 0.128476669413074 	 21.507 	 64864.8649 	 1828.63432 	 166666666.6666666865 	 0.000000000203000 	 0.000000000000092 	 True 	 True 	 True 	 True 	 0 
97 	 False 	 100 	 20 	 0.000000000000000 	 0.000000000000000 	 0.000000000000000 	 0.000 	     0.0000 	    0.00000 	 0.0000000000 	 0.000000000000000 	 0.000000000006250 	 True 	 True 	 False 	 True 	 30 
98 	 True 	 2 	 5 	 0.000000118800000 	 0.000000003648235 	 0.190170000883027 	 46.436 	  4790.3226 	  974.50955 	 8417508.4175084177 	 0.000000000207000 	 0.000000000024800 	 True 	 True 	 True 	 True 	 0 
99 	 True 	 4 	 5 	 0.000000181200000 	 0.000000005235294 	 0.545795874833583 	 10.770 	 18120000.0000 	    0.00000 	 5518763.7969094925 	 0.000000000210000 	 0.000000000000010 	 True 	 True 	 True 	 True 	 0 
100 	 True 	 6 	 5 	 0.000000082400000 	 0.000000002764706 	 0.432343923323231 	 17.198 	 2746666.6667 	 1792.44736 	 12135922.3300970886 	 0.000000000206000 	 0.000000000000030 	 True 	 True 	 True 	 True 	 0 
101 	 True 	 8 	 5 	 0.000000109800000 	 0.000000003641176 	 0.759208194431433 	 17.029 	 10980000.0000 	 1767.01925 	 9107468.1238615680 	 0.000000000202000 	 0.000000000000010 	 True 	 True 	 True 	 True 	 0 
102 	 True 	 10 	 5 	 0.000000036400000 	 0.000000001508824 	 0.393248994086556 	 14.596 	 4320000.0000 	 1627.16431 	 27472527.4725274742 	 0.000000000227000 	 0.000000000000010 	 True 	 True 	 True 	 True 	 0 
103 	 False 	 20 	 5 	 0.000000000000000 	 0.000000000000000 	 0.000000000000000 	 0.000 	     0.0000 	    0.00000 	 0.0000000000 	 0.000000000000000 	 0.000000000000000 	 True 	 True 	 False 	 True 	 30 
104 	 False 	 100 	 5 	 0.000000000000000 	 0.000000000000000 	 0.000000000000000 	 0.000 	     0.0000 	    0.00000 	 0.0000000000 	 0.000000000000000 	 0.000000000015480 	 True 	 True 	 False 	 True 	 30 
105 	 True 	 2 	 80 	 0.000000002862500 	 0.000000000080074 	 0.004173958621445 	 -0.335 	 2330000.0000 	    0.00000 	 349344978.1659388542 	 0.000000000500000 	 0.000000000000001 	 True 	 True 	 True 	 True 	 0 
106 	 True 	 4 	 80 	 0.000000001172500 	 0.000000000041324 	 0.004308107888434 	 15.024 	 1876000.0000 	    0.00000 	 852878464.8187632561 	 0.000000000249000 	 0.000000000000001 	 True 	 True 	 True 	 True 	 0 
107 	 True 	 6 	 80 	 0.000000001262500 	 0.000000000045515 	 0.007117576822795 	 16.045 	 1010000.0000 	    0.00000 	 792079207.9207921028 	 0.000000000260000 	 0.000000000000001 	 True 	 True 	 True 	 True 	 0 
108 	 False 	 8 	 80 	 0.000000000000000 	 0.000000000000000 	 0.000000000000000 	 0.000 	     0.0000 	    0.00000 	 0.0000000000 	 0.000000000000000 	 0.000000000001588 	 True 	 True 	 False 	 True 	 30 
109 	 False 	 10 	 80 	 0.000000000000000 	 0.000000000000000 	 0.000000000000000 	 0.000 	     0.0000 	    0.00000 	 0.0000000000 	 0.000000000000000 	 0.000000000001675 	 True 	 True 	 False 	 True 	 30 
110 	 False 	 20 	 80 	 0.000000000000000 	 0.000000000000000 	 0.000000000000000 	 0.000 	     0.0000 	    0.00000 	 0.0000000000 	 0.000000000000000 	 0.000000000001738 	 True 	 True 	 False 	 True 	 30 
111 	 False 	 100 	 80 	 0.000000000000000 	 0.000000000000000 	 0.000000000000000 	 0.000 	     0.0000 	    0.00000 	 0.0000000000 	 0.000000000000000 	 0.000000000001938 	 True 	 True 	 False 	 True 	 30 
112 	 True 	 2 	 20 	 0.000000015000000 	 0.000000000600000 	 0.031275943389340 	 52.542 	  1223.3333 	 1184.22149 	 66666666.6666666716 	 0.000000000221000 	 0.000000000015000 	 True 	 True 	 True 	 True 	 0 
113 	 True 	 4 	 20 	 0.000000023450000 	 0.000000000744853 	 0.077653261405396 	 14.549 	 9380000.0000 	 1309.45356 	 42643923.2409381717 	 0.000000000215000 	 0.000000000000002 	 True 	 True 	 True 	 True 	 0 
114 	 True 	 6 	 20 	 0.000000011200000 	 0.000000000412059 	 0.064437642188920 	 19.511 	 4480000.0000 	 1374.57676 	 89285714.2857142985 	 0.000000000225000 	 0.000000000000002 	 True 	 True 	 True 	 True 	 0 
115 	 True 	 8 	 20 	 0.000000004395000 	 0.000000000155000 	 0.032318474835651 	 15.737 	 1812000.0000 	    0.00000 	 227531285.5517633557 	 0.000000000211000 	 0.000000000000002 	 True 	 True 	 True 	 True 	 0 
116 	 True 	 10 	 20 	 0.000000002460000 	 0.000000000097206 	 0.025335047279845 	 15.825 	 1040000.0000 	    0.00000 	 406504065.0406504273 	 0.000000000216000 	 0.000000000000002 	 True 	 True 	 True 	 True 	 0 
117 	 False 	 20 	 20 	 0.000000000000000 	 0.000000000000000 	 0.000000000000000 	 0.000 	     0.0000 	    0.00000 	 0.0000000000 	 0.000000000000000 	 0.000000000005050 	 True 	 True 	 False 	 True 	 30 
118 	 False 	 100 	 20 	 0.000000000000000 	 0.000000000000000 	 0.000000000000000 	 0.000 	     0.0000 	    0.00000 	 0.0000000000 	 0.000000000000000 	 0.000000000006500 	 True 	 True 	 False 	 True 	 30 
119 	 True 	 2 	 5 	 0.000000176600000 	 0.000000005341176 	 0.278417221544322 	 -1.181 	 9890000.0000 	    0.00000 	 5662514.1562853903 	 0.000000000222000 	 0.000000000000020 	 True 	 True 	 True 	 True 	 0 
120 	 True 	 4 	 5 	 0.000000119800000 	 0.000000003684118 	 0.384080849896936 	 12.680 	 11980000.0000 	 1237.13002 	 8347245.4090150250 	 0.000000000210000 	 0.000000000000010 	 True 	 True 	 True 	 True 	 0 
121 	 True 	 6 	 5 	 0.000000110800000 	 0.000000003535294 	 0.552848293440983 	 14.934 	 5540000.0000 	 1576.92756 	 9025270.7581227440 	 0.000000000212000 	 0.000000000000020 	 True 	 True 	 True 	 True 	 0 
122 	 True 	 8 	 5 	 0.000000064800000 	 0.000000002223529 	 0.463619866712572 	 18.880 	 3240000.0000 	 1483.98128 	 15432098.7654320989 	 0.000000000211000 	 0.000000000000020 	 True 	 True 	 True 	 True 	 0 
123 	 True 	 10 	 5 	 0.000000043400000 	 0.000000001696471 	 0.442155983994397 	 19.955 	 4340000.0000 	 2073.29464 	 23041474.6543778814 	 0.000000000216000 	 0.000000000000010 	 True 	 True 	 True 	 True 	 0 
124 	 True 	 20 	 5 	 0.000000021200000 	 0.000000000725882 	 0.378377589631821 	 17.127 	 2120000.0000 	    0.00000 	 47169811.3207547218 	 0.000000000211000 	 0.000000000000010 	 True 	 True 	 True 	 True 	 0 
125 	 False 	 100 	 5 	 0.000000000000000 	 0.000000000000000 	 0.000000000000000 	 0.000 	     0.0000 	    0.00000 	 0.0000000000 	 0.000000000000000 	 0.000000000044000 	 True 	 True 	 False 	 True 	 30 
126 	 False 	 2 	 80 	 0.000000000000000 	 0.000000000000000 	 0.000000000000000 	 0.000 	     0.0000 	    0.00000 	 0.0000000000 	 0.000000000000000 	 0.000000000002913 	 True 	 True 	 False 	 True 	 30 
127 	 True 	 4 	 80 	 0.000000002925000 	 0.000000000116618 	 0.012157756425366 	 34.193 	  4178.5714 	 1402.55410 	 341880341.8803418279 	 0.000000001900000 	 0.000000000000700 	 True 	 True 	 True 	 True 	 0 
128 	 True 	 6 	 80 	 0.000000000232500 	 0.000000000007412 	 0.001159049666781 	 12.268 	 372000.0000 	    0.00000 	 4301075268.8172044754 	 0.000000000209000 	 0.000000000000001 	 True 	 True 	 True 	 True 	 0 
129 	 False 	 8 	 80 	 0.000000000000000 	 0.000000000000000 	 0.000000000000000 	 0.000 	     0.0000 	    0.00000 	 0.0000000000 	 0.000000000000000 	 0.000000000001362 	 True 	 True 	 False 	 True 	 30 
130 	 False 	 10 	 80 	 0.000000000000000 	 0.000000000000000 	 0.000000000000000 	 0.000 	     0.0000 	    0.00000 	 0.0000000000 	 0.000000000000000 	 0.000000000001338 	 True 	 True 	 False 	 True 	 30 
131 	 True 	 20 	 80 	 0.000000000335000 	 0.000000000019298 	 0.010059278606045 	 26.020 	  1450.8929 	 2140.69995 	 2985074626.8656721115 	 0.000000000251000 	 0.000000000000280 	 True 	 True 	 True 	 True 	 0 
132 	 False 	 100 	 80 	 0.000000000000000 	 0.000000000000000 	 0.000000000000000 	 0.000 	     0.0000 	    0.00000 	 0.0000000000 	 0.000000000000000 	 0.000000000002750 	 True 	 True 	 False 	 True 	 30 
133 	 False 	 2 	 20 	 0.000000000000000 	 0.000000000000000 	 0.000000000000000 	 0.000 	     0.0000 	    0.00000 	 0.0000000000 	 0.000000000000000 	 0.000000000007000 	 True 	 True 	 False 	 True 	 30 
134 	 True 	 4 	 20 	 0.000000019800000 	 0.000000000717206 	 0.074770968583241 	 16.359 	 8220000.0000 	 1312.09480 	 50505050.5050505027 	 0.000000000214000 	 0.000000000000002 	 True 	 True 	 True 	 True 	 0 
135 	 True 	 6 	 20 	 0.000000006250000 	 0.000000000201765 	 0.031551907595717 	 18.679 	 2500000.0000 	    0.00000 	 160000000.0000000000 	 0.000000000214000 	 0.000000000000002 	 True 	 True 	 True 	 True 	 0 
136 	 True 	 8 	 20 	 0.000000004435000 	 0.000000000163235 	 0.034035585453105 	 26.290 	  2780.5643 	 1927.54812 	 225479143.1792559624 	 0.000000000212000 	 0.000000000001595 	 True 	 True 	 True 	 True 	 0 
137 	 True 	 10 	 20 	 0.000000004565000 	 0.000000000165441 	 0.043119407246333 	 21.936 	 44536.5854 	    0.00000 	 219058050.3833515942 	 0.000000000210000 	 0.000000000000102 	 True 	 True 	 True 	 True 	 0 
138 	 True 	 20 	 20 	 0.000000001470000 	 0.000000000057059 	 0.029742808909471 	 20.600 	 588000.0000 	    0.00000 	 680272108.8435374498 	 0.000000000208000 	 0.000000000000002 	 True 	 True 	 True 	 True 	 0 
139 	 False 	 100 	 20 	 0.000000000000000 	 0.000000000000000 	 0.000000000000000 	 0.000 	     0.0000 	    0.00000 	 0.0000000000 	 0.000000000000000 	 0.000000000005250 	 True 	 True 	 False 	 True 	 30 
140 	 False 	 2 	 5 	 0.000000000000000 	 0.000000000000000 	 0.000000000000000 	 0.000 	     0.0000 	    0.00000 	 0.0000000000 	 0.000000000000000 	 0.000000000049600 	 True 	 True 	 False 	 True 	 30 
141 	 True 	 4 	 5 	 0.000000134800000 	 0.000000004570588 	 0.476498196343476 	 16.019 	 13480000.0000 	 1346.85169 	 7418397.6261127591 	 0.000000000207000 	 0.000000000000010 	 True 	 True 	 True 	 True 	 0 
142 	 True 	 6 	 5 	 0.000000069200000 	 0.000000002434118 	 0.380646628662028 	 17.897 	 2320000.0000 	 1549.38884 	 14450867.0520231221 	 0.000000000212000 	 0.000000000000030 	 True 	 True 	 True 	 True 	 0 
143 	 True 	 8 	 5 	 0.000000054200000 	 0.000000001968824 	 0.410512088329888 	 18.834 	 2710000.0000 	 1884.55548 	 18450184.5018450208 	 0.000000000204000 	 0.000000000000020 	 True 	 True 	 True 	 True 	 0 
144 	 True 	 10 	 5 	 0.000000017120000 	 0.000000000611765 	 0.159445985906440 	 18.193 	 1712000.0000 	    0.00000 	 58411214.9532710314 	 0.000000000208000 	 0.000000000000010 	 True 	 True 	 True 	 True 	 0 
145 	 False 	 20 	 5 	 0.000000000000000 	 0.000000000000000 	 0.000000000000000 	 0.000 	     0.0000 	    0.00000 	 0.0000000000 	 0.000000000000000 	 0.000000000024200 	 True 	 True 	 False 	 True 	 30 
146 	 False 	 100 	 5 	 0.000000000000000 	 0.000000000000000 	 0.000000000000000 	 0.000 	     0.0000 	    0.00000 	 0.0000000000 	 0.000000000000000 	 0.000000000025600 	 True 	 True 	 False 	 True 	 30 
147 	 True 	 2 	 80 	 0.000000001937500 	 0.000000000053676 	 0.002797970425762 	 1.671 	 3100000.0000 	    0.00000 	 516129032.2580645084 	 0.000000000358000 	 0.000000000000001 	 True 	 True 	 True 	 True 	 0 
148 	 False 	 4 	 80 	 0.000000000000000 	 0.000000000000000 	 0.000000000000000 	 0.000 	     0.0000 	    0.00000 	 0.0000000000 	 0.000000000000000 	 0.000000000001375 	 True 	 True 	 True 	 False 	 40 
149 	 True 	 6 	 80 	 0.000000002825000 	 0.000000000097059 	 0.015178031350709 	 17.670 	 4520000.0000 	 1602.79819 	 353982300.8849557638 	 0.000000000206000 	 0.000000000000001 	 True 	 True 	 True 	 True 	 0 
150 	 True 	 8 	 80 	 0.000000000431250 	 0.000000000019632 	 0.004093469061252 	 18.743 	 906000.0000 	    0.00000 	 2318840579.7101449966 	 0.000000000465000 	 0.000000000000001 	 True 	 True 	 True 	 True 	 0 
151 	 True 	 10 	 80 	 0.000000000398750 	 0.000000000014673 	 0.003824212318225 	 22.117 	 45571.4286 	 2576.52540 	 2507836990.5956115723 	 0.000000000211000 	 0.000000000000009 	 True 	 True 	 True 	 True 	 0 
152 	 False 	 20 	 80 	 0.000000000000000 	 0.000000000000000 	 0.000000000000000 	 0.000 	     0.0000 	    0.00000 	 0.0000000000 	 0.000000000000000 	 0.000000000001250 	 True 	 True 	 False 	 True 	 30 
153 	 False 	 100 	 80 	 0.000000000000000 	 0.000000000000000 	 0.000000000000000 	 0.000 	     0.0000 	    0.00000 	 0.0000000000 	 0.000000000000000 	 0.000000000000000 	 True 	 True 	 False 	 True 	 30 
154 	 False 	 2 	 20 	 0.000000000000000 	 0.000000000000000 	 0.000000000000000 	 0.000 	     0.0000 	    0.00000 	 0.0000000000 	 0.000000000000000 	 0.000000000007950 	 True 	 True 	 False 	 True 	 30 
155 	 True 	 4 	 20 	 0.000000016300000 	 0.000000000610294 	 0.063625080914589 	 30.833 	  6404.7151 	 1373.55069 	 61349693.2515337467 	 0.000000000218000 	 0.000000000002545 	 True 	 True 	 True 	 True 	 0 
156 	 True 	 6 	 20 	 0.000000009050000 	 0.000000000288971 	 0.045189138794157 	 15.063 	 603333.3333 	 1760.29568 	 110497237.5690607727 	 0.000000000216000 	 0.000000000000015 	 True 	 True 	 True 	 True 	 0 
157 	 True 	 8 	 20 	 0.000000009450000 	 0.000000000312647 	 0.065188878084056 	 16.791 	 3780000.0000 	 1916.60773 	 105820105.8201058209 	 0.000000000215000 	 0.000000000000002 	 True 	 True 	 True 	 True 	 0 
158 	 False 	 10 	 20 	 0.000000000000000 	 0.000000000000000 	 0.000000000000000 	 0.000 	     0.0000 	    0.00000 	 0.0000000000 	 0.000000000000000 	 0.000000000007200 	 True 	 True 	 True 	 False 	 40 
159 	 True 	 20 	 20 	 0.000000004110000 	 0.000000000152941 	 0.079722992953220 	 21.627 	 34978.7234 	    0.00000 	 243309002.4330900311 	 0.000000000204000 	 0.000000000000118 	 True 	 True 	 True 	 True 	 0 
160 	 False 	 100 	 20 	 0.000000000000000 	 0.000000000000000 	 0.000000000000000 	 0.000 	     0.0000 	    0.00000 	 0.0000000000 	 0.000000000000000 	 0.000000000008900 	 True 	 True 	 False 	 True 	 30 
161 	 True 	 2 	 5 	 0.000000042600000 	 0.000000002400000 	 0.125103773557361 	 52.209 	  1353.4884 	 1163.00245 	 23474178.4037558697 	 0.000000000219000 	 0.000000000043000 	 True 	 True 	 True 	 True 	 0 
162 	 True 	 4 	 5 	 0.000000046200000 	 0.000000001384118 	 0.144298617245328 	 10.703 	 1540000.0000 	    0.00000 	 21645021.6450216472 	 0.000000000215000 	 0.000000000000030 	 True 	 True 	 True 	 True 	 0 
163 	 True 	 6 	 5 	 0.000000104000000 	 0.000000003327059 	 0.520284517088552 	 14.665 	 10400000.0000 	 1485.64916 	 9615384.6153846160 	 0.000000000213000 	 0.000000000000010 	 True 	 True 	 True 	 True 	 0 
164 	 True 	 8 	 5 	 0.000000038400000 	 0.000000001296471 	 0.270322271490610 	 13.427 	 985000.0000 	    0.00000 	 26041666.6666666642 	 0.000000000212000 	 0.000000000000040 	 True 	 True 	 True 	 True 	 0 
165 	 True 	 10 	 5 	 0.000000034600000 	 0.000000001294118 	 0.337289585571315 	 17.820 	 1730000.0000 	 1982.63421 	 28901734.1040462442 	 0.000000000211000 	 0.000000000000020 	 True 	 True 	 True 	 True 	 0 
166 	 True 	 20 	 5 	 0.000000019400000 	 0.000000000708824 	 0.369485409648577 	 18.512 	 1940000.0000 	    0.00000 	 51546391.7525773197 	 0.000000000214000 	 0.000000000000010 	 True 	 True 	 True 	 True 	 0 
167 	 False 	 100 	 5 	 0.000000000000000 	 0.000000000000000 	 0.000000000000000 	 0.000 	     0.0000 	    0.00000 	 0.0000000000 	 0.000000000000000 	 0.000000000028400 	 True 	 True 	 False 	 True 	 30
