Repository: aleonhardt/MoS2_Distribution_Database

File: CurrentDatabaseFiles/Output_17-108_Devices.txt
Devices 	 Flag 	 Length (um) 	 Width (um) 	 Drain Current (A/um) 	 Transconductance_Max(S/um) 	 Mobility (cm2/V-s) 	 Threshold (V) 	 OnOff 	 SS (mV/dec) 	 R_total (ohm-um) 	 Gate Leakage (A) 	 Drain_off_current (A/um) 	 Data_Flag 	 Gate_Flag 	 OnOff_Flag 	 Threshold_Flag 	 Fail_Mech
0 	 True 	 2 	 80 	 0.000000005580000 	 0.000000000165950 	 0.008650415599800 	 -0.679 	 114461.5385 	    0.00000 	 179211469.5340501964 	 0.000000000194050 	 0.000000000000049 	 True 	 True 	 True 	 True 	 0 
1 	 True 	 4 	 80 	 0.000000010834375 	 0.000000000351936 	 0.036690401322205 	 14.921 	 64682.8358 	 1815.49833 	 92298817.4214017987 	 0.000000000182350 	 0.000000000000167 	 True 	 True 	 True 	 True 	 0 
2 	 True 	 6 	 80 	 0.000000001399375 	 0.000000000048064 	 0.007516312551732 	 17.700 	 15441.3793 	 2437.71826 	 714604734.2563643456 	 0.000000000164650 	 0.000000000000091 	 True 	 True 	 True 	 True 	 0 
3 	 True 	 8 	 80 	 0.000000001633750 	 0.000000000057914 	 0.012075341822433 	 20.103 	 31878.0488 	 2357.84554 	 612088752.8691660166 	 0.000000000164200 	 0.000000000000051 	 True 	 True 	 True 	 True 	 0 
4 	 True 	 10 	 80 	 0.000000001144938 	 0.000000000042121 	 0.010978230381161 	 20.853 	 43616.6667 	 2255.88620 	 873410120.6397730112 	 0.000000000162650 	 0.000000000000026 	 True 	 True 	 True 	 True 	 0 
5 	 True 	 20 	 80 	 0.000000001589375 	 0.000000000059567 	 0.031050407191621 	 22.095 	 423833.3333 	 1973.63042 	 629178136.0597718954 	 0.000000000158750 	 0.000000000000004 	 True 	 True 	 True 	 True 	 0 
6 	 True 	 100 	 80 	 0.000000000539125 	 0.000000000050468 	 0.131535315906851 	 39.893 	  1159.4086 	    0.00000 	 1854857407.8367724419 	 0.000000000161050 	 0.000000000000465 	 True 	 True 	 True 	 True 	 0 
7 	 True 	 2 	 20 	 0.000000014220000 	 0.000000000443218 	 0.023103452557203 	 0.066 	 177750.0000 	    0.00000 	 70323488.0450070351 	 0.000000000163850 	 0.000000000000080 	 True 	 True 	 True 	 True 	 0 
8 	 True 	 4 	 20 	 0.000000009467500 	 0.000000000318928 	 0.033249296407886 	 16.763 	 20807.6923 	 2211.40358 	 105624504.8851333410 	 0.000000000152550 	 0.000000000000455 	 True 	 True 	 True 	 True 	 0 
9 	 True 	 6 	 20 	 0.000000006470000 	 0.000000000237065 	 0.037072143775956 	 19.281 	 23527.2727 	 2047.08015 	 154559505.4095826745 	 0.000000000157400 	 0.000000000000275 	 True 	 True 	 True 	 True 	 0 
10 	 True 	 8 	 20 	 0.000000007025000 	 0.000000000250250 	 0.052178749916043 	 19.635 	 36493.5065 	 1929.19148 	 142348754.4483985901 	 0.000000000159300 	 0.000000000000192 	 True 	 True 	 True 	 True 	 0 
11 	 True 	 10 	 20 	 0.000000007472500 	 0.000000000269257 	 0.070177152834795 	 20.841 	 63595.7447 	 2025.77815 	 133824021.4118434340 	 0.000000000166050 	 0.000000000000118 	 True 	 True 	 True 	 True 	 0 
12 	 True 	 20 	 20 	 0.000000006165000 	 0.000000000236462 	 0.123259741223840 	 22.488 	 189692.3077 	 1876.14195 	 162206001.6220600009 	 0.000000000167200 	 0.000000000000033 	 True 	 True 	 True 	 True 	 0 
13 	 False 	 100 	 20 	 0.000000000000000 	 0.000000000000000 	 0.000000000000000 	 0.000 	     0.0000 	    0.00000 	 0.0000000000 	 0.000000000000000 	 0.000000000004330 	 True 	 True 	 False 	 True 	 30 
14 	 True 	 2 	 5 	 0.000000091240000 	 0.000000002775591 	 0.144682024875712 	 0.435 	 240105.2632 	    0.00000 	 10960105.2170100827 	 0.000000000165750 	 0.000000000000380 	 True 	 True 	 True 	 True 	 0 
15 	 True 	 4 	 5 	 0.000000062500000 	 0.000000002243909 	 0.233934544763787 	 17.785 	 40584.4156 	 1908.02180 	 15999999.9999999981 	 0.000000000160550 	 0.000000000001540 	 True 	 True 	 True 	 True 	 0 
16 	 True 	 6 	 5 	 0.000000041800000 	 0.000000001546998 	 0.241919067357627 	 20.743 	 42653.0612 	 1875.09398 	 23923444.9760765545 	 0.000000000156950 	 0.000000000000980 	 True 	 True 	 True 	 True 	 0 
17 	 True 	 8 	 5 	 0.000000031590000 	 0.000000001156747 	 0.241189042468454 	 20.924 	 50142.8571 	 1933.42304 	 31655587.2111427635 	 0.000000000155050 	 0.000000000000630 	 True 	 True 	 True 	 True 	 0 
18 	 True 	 10 	 5 	 0.000000024460000 	 0.000000000904670 	 0.235786631883763 	 21.560 	 66108.1081 	 1879.31998 	 40883074.4071954191 	 0.000000000156500 	 0.000000000000370 	 True 	 True 	 True 	 True 	 0 
19 	 True 	 20 	 5 	 0.000000014344000 	 0.000000000613393 	 0.319740713241502 	 23.889 	 22768.2540 	 2155.11640 	 69715560.5131065249 	 0.000000000157750 	 0.000000000000630 	 True 	 True 	 True 	 True 	 0 
20 	 False 	 100 	 5 	 0.000000000000000 	 0.000000000000000 	 0.000000000000000 	 0.000 	     0.0000 	    0.00000 	 0.0000000000 	 0.000000000000000 	 0.000000000014570 	 True 	 True 	 False 	 True 	 30 
21 	 True 	 2 	 80 	 0.000000003196250 	 0.000000000100781 	 0.005253358394061 	 0.370 	 246619.0476 	    0.00000 	 312866640.5944465995 	 0.000000000173600 	 0.000000000000013 	 True 	 True 	 True 	 True 	 0 
22 	 True 	 4 	 80 	 0.000000002436250 	 0.000000000083153 	 0.008668994400153 	 17.538 	 24362.5000 	 1790.22311 	 410466906.1056952477 	 0.000000000166400 	 0.000000000000100 	 True 	 True 	 True 	 True 	 0 
23 	 True 	 6 	 80 	 0.000000001954375 	 0.000000000068923 	 0.010778094517134 	 19.125 	 32237.1134 	 2219.52062 	 511672529.5810681581 	 0.000000000167400 	 0.000000000000061 	 True 	 True 	 True 	 True 	 0 
24 	 True 	 8 	 80 	 0.000000001230688 	 0.000000000047450 	 0.009893661548581 	 21.831 	 33374.5763 	 2144.97150 	 812553958.6613173485 	 0.000000000168750 	 0.000000000000037 	 True 	 True 	 True 	 True 	 0 
25 	 True 	 10 	 80 	 0.000000001980625 	 0.000000000076337 	 0.019895888556765 	 22.411 	 102225.8065 	 1990.42619 	 504891132.8494793177 	 0.000000000164700 	 0.000000000000019 	 True 	 True 	 True 	 True 	 0 
26 	 True 	 20 	 80 	 0.000000001175938 	 0.000000000048404 	 0.025231422644183 	 24.911 	 47037.5000 	 1973.88557 	 850385330.8530427217 	 0.000000000158100 	 0.000000000000025 	 True 	 True 	 True 	 True 	 0 
27 	 True 	 100 	 80 	 0.000000000584312 	 0.000000000054986 	 0.143311468128823 	 39.324 	  1352.9667 	    0.00000 	 1711412985.3460264206 	 0.000000000169300 	 0.000000000000432 	 True 	 True 	 True 	 True 	 0 
28 	 True 	 2 	 20 	 0.000000017485000 	 0.000000000543823 	 0.028347604003800 	 0.310 	 249892.8571 	    0.00000 	 57191878.7532170415 	 0.000000000169000 	 0.000000000000070 	 True 	 True 	 True 	 True 	 0 
29 	 True 	 4 	 20 	 0.000000015430000 	 0.000000000518175 	 0.054021358511633 	 17.800 	 40339.8693 	 1898.11873 	 64808813.9987038225 	 0.000000000165700 	 0.000000000000383 	 True 	 True 	 True 	 True 	 0 
30 	 True 	 6 	 20 	 0.000000006550000 	 0.000000000239733 	 0.037489410014945 	 20.958 	 27291.6667 	 2017.68084 	 152671755.7251908481 	 0.000000000161300 	 0.000000000000240 	 True 	 True 	 True 	 True 	 0 
31 	 True 	 8 	 20 	 0.000000009512500 	 0.000000000347054 	 0.072362877917628 	 20.911 	 60396.8254 	 1838.58400 	 105124835.7424441576 	 0.000000000159550 	 0.000000000000158 	 True 	 True 	 True 	 True 	 0 
32 	 True 	 10 	 20 	 0.000000010510000 	 0.000000000379109 	 0.098808272260008 	 20.762 	 107794.8718 	 1899.20179 	 95147478.5918173194 	 0.000000000165700 	 0.000000000000098 	 True 	 True 	 True 	 True 	 0 
33 	 True 	 20 	 20 	 0.000000006755000 	 0.000000000264041 	 0.137635575774280 	 23.154 	 540400.0000 	 1904.51944 	 148038490.0074019134 	 0.000000000163900 	 0.000000000000013 	 True 	 True 	 True 	 True 	 0 
34 	 False 	 100 	 20 	 0.000000000000000 	 0.000000000000000 	 0.000000000000000 	 0.000 	     0.0000 	    0.00000 	 0.0000000000 	 0.000000000000000 	 0.000000000003543 	 True 	 True 	 False 	 True 	 30 
35 	 True 	 2 	 5 	 0.000000072700000 	 0.000000002215390 	 0.115480707117324 	 1.432 	 330454.5455 	    0.00000 	 13755158.1843191199 	 0.000000000174200 	 0.000000000000220 	 True 	 True 	 True 	 True 	 0 
36 	 True 	 4 	 5 	 0.000000064030000 	 0.000000002172357 	 0.226475081044434 	 18.534 	 47429.6296 	 1764.97378 	 15617679.2128689662 	 0.000000000167250 	 0.000000000001350 	 True 	 True 	 True 	 True 	 0 
37 	 True 	 6 	 5 	 0.000000040540000 	 0.000000001477770 	 0.231093303743462 	 20.115 	 46597.7011 	 1963.76406 	 24666995.5599408001 	 0.000000000161600 	 0.000000000000870 	 True 	 True 	 True 	 True 	 0 
38 	 True 	 8 	 5 	 0.000000025150000 	 0.000000000937530 	 0.195480907147118 	 21.932 	 44122.8070 	 1936.36814 	 39761431.4115308151 	 0.000000000162150 	 0.000000000000570 	 True 	 True 	 True 	 True 	 0 
39 	 True 	 10 	 5 	 0.000000024510000 	 0.000000000892469 	 0.232606776348731 	 21.144 	 79064.5161 	 1955.04959 	 40799673.6026111841 	 0.000000000159250 	 0.000000000000310 	 True 	 True 	 True 	 True 	 0 
40 	 True 	 20 	 5 	 0.000000012999000 	 0.000000000534672 	 0.278706147886989 	 24.516 	 16665.3846 	 2085.97042 	 76928994.5380413830 	 0.000000000159050 	 0.000000000000780 	 True 	 True 	 True 	 True 	 0 
41 	 False 	 100 	 5 	 0.000000000000000 	 0.000000000000000 	 0.000000000000000 	 0.000 	     0.0000 	    0.00000 	 0.0000000000 	 0.000000000000000 	 0.000000000021890 	 True 	 True 	 False 	 True 	 30 
42 	 True 	 2 	 80 	 0.000000003800000 	 0.000000000116641 	 0.006080079906146 	 1.545 	 214103.4483 	    0.00000 	 263157894.7368420959 	 0.000000000163000 	 0.000000000000018 	 True 	 True 	 True 	 True 	 0 
43 	 True 	 4 	 80 	 0.000000003761875 	 0.000000000124950 	 0.013026420529512 	 16.960 	 42090.9091 	 1732.89246 	 265824887.8551254272 	 0.000000000165150 	 0.000000000000089 	 True 	 True 	 True 	 True 	 0 
44 	 True 	 6 	 80 	 0.000000002922500 	 0.000000000103506 	 0.016186181005064 	 19.357 	 46760.0000 	 1880.11248 	 342172797.2626176476 	 0.000000000158300 	 0.000000000000062 	 True 	 True 	 True 	 True 	 0 
45 	 True 	 8 	 80 	 0.000000003105625 	 0.000000000112167 	 0.023387468681558 	 20.020 	 76446.1538 	 1909.26428 	 321996377.5407527089 	 0.000000000161600 	 0.000000000000041 	 True 	 True 	 True 	 True 	 0 
46 	 True 	 10 	 80 	 0.000000002527500 	 0.000000000091170 	 0.023762006455370 	 20.628 	 118941.1765 	 1932.42720 	 395647873.3926805258 	 0.000000000168300 	 0.000000000000021 	 True 	 True 	 True 	 True 	 0 
47 	 True 	 20 	 80 	 0.000000001953125 	 0.000000000076146 	 0.039692148112954 	 23.236 	 520833.3333 	 1869.63518 	 511999999.9999999404 	 0.000000000165150 	 0.000000000000004 	 True 	 True 	 True 	 True 	 0 
48 	 True 	 100 	 80 	 0.000000000860875 	 0.000000000075452 	 0.196651515793584 	 38.754 	  1225.4448 	    0.00000 	 1161608828.2270946503 	 0.000000000159500 	 0.000000000000702 	 True 	 True 	 True 	 True 	 0 
49 	 False 	 2 	 20 	 0.000000000000000 	 0.000000000000000 	 0.000000000000000 	 0.000 	     0.0000 	    0.00000 	 0.0000000000 	 0.000000000000000 	 0.000050002500000 	 True 	 True 	 True 	 False 	 40 
50 	 True 	 4 	 20 	 0.000000032377500 	 0.000000001087794 	 0.113405994407599 	 17.731 	 81968.3544 	 1773.29934 	 30885645.8960697986 	 0.000000000169400 	 0.000000000000395 	 True 	 True 	 True 	 True 	 0 
51 	 True 	 6 	 20 	 0.000000012040000 	 0.000000000423785 	 0.066271428245007 	 19.058 	 48160.0000 	 1676.07386 	 83056478.4053156078 	 0.000000000171500 	 0.000000000000250 	 True 	 True 	 True 	 True 	 0 
52 	 True 	 8 	 20 	 0.000000009527500 	 0.000000000356365 	 0.074304281734547 	 20.879 	 146576.9231 	 1934.37401 	 104959328.2602991313 	 0.000000000176850 	 0.000000000000065 	 True 	 True 	 True 	 True 	 0 
53 	 False 	 10 	 20 	 0.000000000000000 	 0.000000000000000 	 0.000000000000000 	 0.000 	     0.0000 	    0.00000 	 0.0000000000 	 0.000000000000000 	 0.000050002500000 	 True 	 True 	 True 	 False 	 40 
54 	 True 	 20 	 20 	 0.000000006117500 	 0.000000000252055 	 0.131387521460242 	 24.039 	 1223500.0000 	 1940.84632 	 163465467.9199019074 	 0.000000000169750 	 0.000000000000005 	 True 	 True 	 True 	 True 	 0 
55 	 False 	 100 	 20 	 0.000000000000000 	 0.000000000000000 	 0.000000000000000 	 0.000 	     0.0000 	    0.00000 	 0.0000000000 	 0.000000000000000 	 0.000000000005330 	 True 	 True 	 False 	 True 	 30 
56 	 True 	 2 	 5 	 0.000000104330000 	 0.000000003223089 	 0.168008555832281 	 1.937 	 615705.8824 	    0.00000 	 9584970.7658391651 	 0.000000000178250 	 0.000000000000170 	 True 	 True 	 True 	 True 	 0 
57 	 True 	 4 	 5 	 0.000000065830000 	 0.000000002300116 	 0.239794354016738 	 18.619 	 49871.2121 	 1793.17233 	 15190642.5641804654 	 0.000000000174500 	 0.000000000001320 	 True 	 True 	 True 	 True 	 0 
58 	 True 	 6 	 5 	 0.000000037550000 	 0.000000001366294 	 0.213660612424133 	 20.917 	 208611.1111 	 1996.56465 	 26631158.4553928114 	 0.000000000170900 	 0.000000000000180 	 True 	 True 	 True 	 True 	 0 
59 	 False 	 8 	 5 	 0.000000000000000 	 0.000000000000000 	 0.000000000000000 	 0.000 	     0.0000 	    0.00000 	 0.0000000000 	 0.000000000000000 	 0.000200010000000 	 True 	 True 	 True 	 False 	 40 
60 	 False 	 10 	 5 	 0.000000000000000 	 0.000000000000000 	 0.000000000000000 	 0.000 	     0.0000 	    0.00000 	 0.0000000000 	 0.000000000000000 	 0.000200010000000 	 True 	 True 	 True 	 False 	 40 
61 	 False 	 20 	 5 	 0.000000000000000 	 0.000000000000000 	 0.000000000000000 	 0.000 	     0.0000 	    0.00000 	 0.0000000000 	 0.000000000000000 	 0.000200010000000 	 True 	 True 	 True 	 False 	 40 
62 	 False 	 100 	 5 	 0.000000000000000 	 0.000000000000000 	 0.000000000000000 	 0.000 	     0.0000 	    0.00000 	 0.0000000000 	 0.000000000000000 	 0.000000000015520 	 True 	 True 	 False 	 True 	 30 
63 	 True 	 2 	 80 	 0.000000003393125 	 0.000000000104354 	 0.005439640025384 	 1.251 	 175129.0323 	    0.00000 	 294713575.2440596819 	 0.000000000180150 	 0.000000000000019 	 True 	 True 	 True 	 True 	 0 
64 	 True 	 4 	 80 	 0.000000003111250 	 0.000000000106462 	 0.011099049456780 	 18.225 	 36874.0741 	 1827.69005 	 321414222.5793491602 	 0.000000000181400 	 0.000000000000084 	 True 	 True 	 True 	 True 	 0 
65 	 True 	 6 	 80 	 0.000000004163750 	 0.000000000145152 	 0.022698833421434 	 19.236 	 64679.6117 	 1847.93475 	 240168117.6823776662 	 0.000000000169100 	 0.000000000000064 	 True 	 True 	 True 	 True 	 0 
66 	 False 	 8 	 80 	 0.000000000000000 	 0.000000000000000 	 0.000000000000000 	 0.000 	     0.0000 	    0.00000 	 0.0000000000 	 0.000000000000000 	 0.000007803125000 	 True 	 True 	 False 	 True 	 30 
67 	 True 	 10 	 80 	 0.000000008090000 	 0.000000000278805 	 0.072665766188951 	 19.107 	 323600.0000 	 1744.37798 	 123609394.3139678538 	 0.000000000169000 	 0.000000000000025 	 True 	 True 	 True 	 True 	 0 
68 	 True 	 20 	 80 	 0.000000002686250 	 0.000000000105342 	 0.054910992259873 	 23.350 	 10482.9268 	 1807.19289 	 372266170.3117728829 	 0.000000000178850 	 0.000000000000256 	 True 	 True 	 True 	 True 	 0 
69 	 True 	 100 	 80 	 0.000000001525625 	 0.000000000158006 	 0.411814563588572 	 40.080 	  2351.6378 	    0.00000 	 655469070.0532568693 	 0.000000000157950 	 0.000000000000649 	 True 	 True 	 True 	 True 	 0 
70 	 True 	 2 	 20 	 0.000000019410000 	 0.000000000608068 	 0.031696488144113 	 1.340 	 597230.7692 	    0.00000 	 51519835.1365275681 	 0.000000000181550 	 0.000000000000033 	 True 	 True 	 True 	 True 	 0 
71 	 False 	 4 	 20 	 0.000000000000000 	 0.000000000000000 	 0.000000000000000 	 0.000 	     0.0000 	    0.00000 	 0.0000000000 	 0.000000000000000 	 0.000050002500000 	 True 	 True 	 True 	 False 	 40 
72 	 True 	 6 	 20 	 0.000000015415000 	 0.000000000546779 	 0.085505095798798 	 20.518 	 64229.1667 	 1974.67873 	 64871878.0408692956 	 0.000000000173000 	 0.000000000000240 	 True 	 True 	 True 	 True 	 0 
73 	 True 	 8 	 20 	 0.000000011390000 	 0.000000000436084 	 0.090926173895341 	 21.303 	 27000.0000 	 1870.51860 	 87796312.5548727065 	 0.000000000176150 	 0.000000000000423 	 True 	 True 	 True 	 True 	 0 
74 	 True 	 10 	 20 	 0.000000011152500 	 0.000000000409580 	 0.106750052238370 	 21.033 	 114384.6154 	 2050.35077 	 89665994.1717103869 	 0.000000000175800 	 0.000000000000098 	 True 	 True 	 True 	 True 	 0 
75 	 True 	 20 	 20 	 0.000000006905000 	 0.000000000274974 	 0.143334358961142 	 23.982 	 460333.3333 	 1957.39615 	 144822592.3244026005 	 0.000000000168600 	 0.000000000000015 	 True 	 True 	 True 	 True 	 0 
76 	 False 	 100 	 20 	 0.000000000000000 	 0.000000000000000 	 0.000000000000000 	 0.000 	     0.0000 	    0.00000 	 0.0000000000 	 0.000000000000000 	 0.000000000004370 	 True 	 True 	 False 	 True 	 30 
77 	 False 	 2 	 5 	 0.000000000000000 	 0.000000000000000 	 0.000000000000000 	 0.000 	     0.0000 	    0.00000 	 0.0000000000 	 0.000000000000000 	 0.000200010000000 	 True 	 True 	 True 	 False 	 40 
78 	 True 	 4 	 5 	 0.000000048350000 	 0.000000001717815 	 0.179087596764112 	 19.301 	 39958.6777 	 1829.68102 	 20682523.2678386755 	 0.000000000169500 	 0.000000000001210 	 True 	 True 	 True 	 True 	 0 
79 	 True 	 6 	 5 	 0.000000045230000 	 0.000000001656274 	 0.259007710446846 	 20.640 	 55158.5366 	 1937.54428 	 22109219.5445500761 	 0.000000000172200 	 0.000000000000820 	 True 	 True 	 True 	 True 	 0 
80 	 True 	 8 	 5 	 0.000000025950000 	 0.000000000981429 	 0.204634209733200 	 22.221 	 46339.2857 	 1968.54602 	 38535645.4720616490 	 0.000000000175350 	 0.000000000000560 	 True 	 True 	 True 	 True 	 0 
81 	 True 	 10 	 5 	 0.000000032000000 	 0.000000001235711 	 0.322066848491037 	 22.480 	 96969.6970 	 1951.74673 	 31250000.0000000000 	 0.000000000171700 	 0.000000000000330 	 True 	 True 	 True 	 True 	 0 
82 	 True 	 20 	 5 	 0.000000014045000 	 0.000000000607287 	 0.316557984106977 	 25.629 	 12429.2035 	 2008.03777 	 71199715.2011391968 	 0.000000000166250 	 0.000000000001130 	 True 	 True 	 True 	 True 	 0 
83 	 False 	 100 	 5 	 0.000000000000000 	 0.000000000000000 	 0.000000000000000 	 0.000 	     0.0000 	    0.00000 	 0.0000000000 	 0.000000000000000 	 0.000000000022440 	 True 	 True 	 False 	 True 	 30 
84 	 True 	 2 	 80 	 0.000000004131250 	 0.000000000129881 	 0.006770236867819 	 1.536 	 276416.6667 	    0.00000 	 242057488.6535552144 	 0.000000000170200 	 0.000000000000015 	 True 	 True 	 True 	 True 	 0 
85 	 True 	 4 	 80 	 0.000000002307500 	 0.000000000080180 	 0.008358970023425 	 18.184 	 24945.9459 	 2269.82422 	 433369447.4539545178 	 0.000000000171100 	 0.000000000000092 	 True 	 True 	 True 	 True 	 0 
86 	 True 	 6 	 80 	 0.000000001615000 	 0.000000000058908 	 0.009211976262987 	 20.852 	 28395.6044 	 2151.56616 	 619195046.4396284819 	 0.000000000171250 	 0.000000000000057 	 True 	 True 	 True 	 True 	 0 
87 	 True 	 8 	 80 	 0.000000001948750 	 0.000000000072392 	 0.015094286670749 	 21.483 	 54701.7544 	 2071.83056 	 513149454.7787042856 	 0.000000000153550 	 0.000000000000036 	 True 	 True 	 True 	 True 	 0 
88 	 True 	 10 	 80 	 0.000000001618750 	 0.000000000151685 	 0.039534198104503 	 45.902 	  2222.1291 	 2140.64386 	 617760617.7606178522 	 0.000000000164500 	 0.000000000000746 	 True 	 True 	 True 	 True 	 0 
89 	 True 	 20 	 80 	 0.000000000923438 	 0.000000000041905 	 0.021843497824708 	 25.279 	 24920.0000 	 1837.04306 	 1082910321.4890017509 	 0.000000000168750 	 0.000000000000038 	 True 	 True 	 True 	 True 	 0 
90 	 False 	 100 	 80 	 0.000000000000000 	 0.000000000000000 	 0.000000000000000 	 0.000 	     0.0000 	    0.00000 	 0.0000000000 	 0.000000000000000 	 0.000000000001549 	 True 	 True 	 False 	 True 	 30 
91 	 True 	 2 	 20 	 0.000000023635000 	 0.000000000745448 	 0.038857656997393 	 0.854 	 337642.8571 	    0.00000 	 42310133.2769198269 	 0.000000000170750 	 0.000000000000070 	 True 	 True 	 True 	 True 	 0 
92 	 True 	 4 	 20 	 0.000000015070000 	 0.000000000515536 	 0.053746202652379 	 17.976 	 44323.5294 	 2051.10537 	 66357000.6635700092 	 0.000000000158500 	 0.000000000000340 	 True 	 True 	 True 	 True 	 0 
93 	 True 	 6 	 20 	 0.000000009907500 	 0.000000000359365 	 0.056197430912536 	 20.509 	 46081.3953 	 1971.90161 	 100933636.1342417300 	 0.000000000156500 	 0.000000000000215 	 True 	 True 	 True 	 True 	 0 
94 	 True 	 8 	 20 	 0.000000015455000 	 0.000000000568120 	 0.118456606751429 	 20.716 	 95107.6923 	 1859.84308 	 64703979.2947266251 	 0.000000000159250 	 0.000000000000163 	 True 	 True 	 True 	 True 	 0 
95 	 True 	 10 	 20 	 0.000000007120000 	 0.000000000262262 	 0.068354191387248 	 21.366 	 73025.6410 	 1879.50679 	 140449438.2022472024 	 0.000000000162300 	 0.000000000000098 	 True 	 True 	 True 	 True 	 0 
96 	 True 	 20 	 20 	 0.000000006870000 	 0.000000000279515 	 0.145701464773134 	 24.802 	 30533.3333 	 1953.67724 	 145560407.5691412091 	 0.000000000165050 	 0.000000000000225 	 True 	 True 	 True 	 True 	 0 
97 	 False 	 100 	 20 	 0.000000000000000 	 0.000000000000000 	 0.000000000000000 	 0.000 	     0.0000 	    0.00000 	 0.0000000000 	 0.000000000000000 	 0.000000000005655 	 True 	 True 	 False 	 True 	 30 
98 	 True 	 2 	 5 	 0.000000065070000 	 0.000000002004484 	 0.104486881472252 	 1.246 	 434066.6667 	    0.00000 	 15368065.1605962813 	 0.000000000175400 	 0.000000000000150 	 True 	 True 	 True 	 True 	 0 
99 	 True 	 4 	 5 	 0.000000050640000 	 0.000000001759149 	 0.183396811731080 	 18.648 	 41170.7317 	 1906.70417 	 19747235.3870458119 	 0.000000000162550 	 0.000000000001230 	 True 	 True 	 True 	 True 	 0 
100 	 True 	 6 	 5 	 0.000000036320000 	 0.000000001313858 	 0.205460796273188 	 20.070 	 45400.0000 	 2017.84994 	 27533039.6475770921 	 0.000000000161200 	 0.000000000000800 	 True 	 True 	 True 	 True 	 0 
101 	 True 	 8 	 5 	 0.000000029070000 	 0.000000001061550 	 0.221339819425866 	 21.244 	 51910.7143 	 1942.21402 	 34399724.8022015840 	 0.000000000168700 	 0.000000000000560 	 True 	 True 	 True 	 True 	 0 
102 	 True 	 10 	 5 	 0.000000019991000 	 0.000000000744084 	 0.193932655280116 	 21.522 	 57117.1429 	 2198.87571 	 50022510.1295583025 	 0.000000000162550 	 0.000000000000350 	 True 	 True 	 True 	 True 	 0 
103 	 True 	 20 	 5 	 0.000000007461000 	 0.000000000321075 	 0.167365183029613 	 26.162 	  5110.2740 	 2422.73340 	 134030290.8457311243 	 0.000000000158100 	 0.000000000001460 	 True 	 True 	 True 	 True 	 0 
104 	 False 	 100 	 5 	 0.000000000000000 	 0.000000000000000 	 0.000000000000000 	 0.000 	     0.0000 	    0.00000 	 0.0000000000 	 0.000000000000000 	 0.000000000014440 	 True 	 True 	 False 	 True 	 30 
105 	 True 	 2 	 80 	 0.000000004678125 	 0.000000000148822 	 0.007757571366067 	 1.718 	 831666.6667 	    0.00000 	 213760855.0434201658 	 0.000000000175900 	 0.000000000000006 	 True 	 True 	 True 	 True 	 0 
106 	 True 	 4 	 80 	 0.000000002139375 	 0.000000000074678 	 0.007785460519926 	 19.326 	 29508.6207 	 2070.89396 	 467426234.2973999977 	 0.000000000170500 	 0.000000000000073 	 True 	 True 	 True 	 True 	 0 
107 	 True 	 6 	 80 	 0.000000001614375 	 0.000000000058310 	 0.009118473254056 	 20.623 	 31888.8889 	 1939.37889 	 619434765.7762292624 	 0.000000000163450 	 0.000000000000051 	 True 	 True 	 True 	 True 	 0 
108 	 True 	 8 	 80 	 0.000000001683750 	 0.000000000064116 	 0.013368568265412 	 21.989 	 49888.8889 	 2044.50833 	 593912397.9213066101 	 0.000000000168850 	 0.000000000000034 	 True 	 True 	 True 	 True 	 0 
109 	 True 	 10 	 80 	 0.000000001906875 	 0.000000000072762 	 0.018964254539583 	 21.502 	 78230.7692 	 1996.38556 	 524418223.5332677364 	 0.000000000173600 	 0.000000000000024 	 True 	 True 	 True 	 True 	 0 
110 	 True 	 20 	 80 	 0.000000000901375 	 0.000000000038866 	 0.020259262831944 	 24.696 	 26221.8182 	 2119.59474 	 1109416169.7406740189 	 0.000000000172300 	 0.000000000000034 	 True 	 True 	 True 	 True 	 0 
111 	 True 	 100 	 80 	 0.000000000675562 	 0.000000000054882 	 0.143041197388706 	 38.071 	  1024.5498 	    0.00000 	 1480247941.5302062035 	 0.000000000171450 	 0.000000000000659 	 True 	 True 	 True 	 True 	 0 
112 	 True 	 2 	 20 	 0.000000029585000 	 0.000000000905397 	 0.047195240474295 	 2.110 	 493083.3333 	    0.00000 	 33800912.6246408671 	 0.000000000181700 	 0.000000000000060 	 True 	 True 	 True 	 True 	 0 
113 	 True 	 4 	 20 	 0.000000017455000 	 0.000000000608165 	 0.063403138380976 	 18.874 	 53707.6923 	 1834.94182 	 57290174.7350329310 	 0.000000000173850 	 0.000000000000325 	 True 	 True 	 True 	 True 	 0 
114 	 True 	 6 	 20 	 0.000000016340000 	 0.000000000588095 	 0.091966155675194 	 20.379 	 75126.4368 	 1817.36691 	 61199510.4039167687 	 0.000000000175000 	 0.000000000000217 	 True 	 True 	 True 	 True 	 0 
115 	 True 	 8 	 20 	 0.000000015165000 	 0.000000000558798 	 0.116512843099775 	 21.159 	 102813.5593 	 1914.82478 	 65941312.2321134135 	 0.000000000168150 	 0.000000000000148 	 True 	 True 	 True 	 True 	 0 
116 	 True 	 10 	 20 	 0.000000008007500 	 0.000000000298844 	 0.077888500611454 	 21.613 	 100093.7500 	 1961.91812 	 124882922.2603809088 	 0.000000000175850 	 0.000000000000080 	 True 	 True 	 True 	 True 	 0 
117 	 True 	 20 	 20 	 0.000000006165000 	 0.000000000266854 	 0.139101808145474 	 24.001 	 129789.4737 	 1978.79701 	 162206001.6220600009 	 0.000000000179100 	 0.000000000000047 	 True 	 True 	 True 	 True 	 0 
118 	 False 	 100 	 20 	 0.000000000000000 	 0.000000000000000 	 0.000000000000000 	 0.000 	     0.0000 	    0.00000 	 0.0000000000 	 0.000000000000000 	 0.000000000005445 	 True 	 True 	 False 	 True 	 30 
119 	 True 	 2 	 5 	 0.000000102410000 	 0.000000003155997 	 0.164511324295153 	 2.405 	 539000.0000 	 1102.53765 	 9764671.4188067578 	 0.000000000176500 	 0.000000000000190 	 True 	 True 	 True 	 True 	 0 
120 	 True 	 4 	 5 	 0.000000057390000 	 0.000000001979055 	 0.206322736794807 	 18.579 	 48635.5932 	 1837.68183 	 17424638.4387523979 	 0.000000000178750 	 0.000000000001180 	 True 	 True 	 True 	 True 	 0 
121 	 True 	 6 	 5 	 0.000000032360000 	 0.000000001167079 	 0.182507476227636 	 20.418 	 42025.9740 	 1979.16258 	 30902348.5784919634 	 0.000000000176500 	 0.000000000000770 	 True 	 True 	 True 	 True 	 0 
122 	 True 	 8 	 5 	 0.000000030830000 	 0.000000001133424 	 0.236326006508446 	 21.023 	 59288.4615 	 1976.71941 	 32435939.0204346478 	 0.000000000175550 	 0.000000000000520 	 True 	 True 	 True 	 True 	 0 
123 	 True 	 10 	 5 	 0.000000015236000 	 0.000000000571749 	 0.149016510102458 	 21.218 	 47612.5000 	 2131.69790 	 65634024.6783932745 	 0.000000000164100 	 0.000000000000320 	 True 	 True 	 True 	 True 	 0 
124 	 True 	 20 	 5 	 0.000000014315000 	 0.000000000601228 	 0.313399549949978 	 24.908 	 22367.1875 	 2132.77729 	 69856793.5731749833 	 0.000000000168500 	 0.000000000000640 	 True 	 True 	 True 	 True 	 0 
125 	 False 	 100 	 5 	 0.000000000000000 	 0.000000000000000 	 0.000000000000000 	 0.000 	     0.0000 	    0.00000 	 0.0000000000 	 0.000000000000000 	 0.000000000022190 	 True 	 True 	 False 	 True 	 30 
126 	 True 	 2 	 80 	 0.000000002635625 	 0.000000000079785 	 0.004158899045654 	 1.971 	 4217000.0000 	    0.00000 	 379416646.9053829312 	 0.000000000168700 	 0.000000000000001 	 True 	 True 	 True 	 True 	 0 
127 	 False 	 4 	 80 	 0.000000000000000 	 0.000000000000000 	 0.000000000000000 	 0.000 	     0.0000 	    0.00000 	 0.0000000000 	 0.000000000000000 	 0.000007033125000 	 True 	 True 	 False 	 True 	 30 
128 	 True 	 6 	 80 	 0.000000002586875 	 0.000000000093406 	 0.014606857255068 	 20.245 	 53064.1026 	 1996.06273 	 386566803.5757429004 	 0.000000000168350 	 0.000000000000049 	 True 	 True 	 True 	 True 	 0 
129 	 True 	 8 	 80 	 0.000000001495625 	 0.000000000055463 	 0.011564320046073 	 20.907 	 16618.0556 	 2183.41186 	 668616798.9970748425 	 0.000000000168100 	 0.000000000000090 	 True 	 True 	 True 	 True 	 0 
130 	 True 	 10 	 80 	 0.000000001500000 	 0.000000000056331 	 0.014681641593368 	 21.595 	 66666.6667 	 1992.83660 	 666666666.6666667461 	 0.000000000167900 	 0.000000000000022 	 True 	 True 	 True 	 True 	 0 
131 	 True 	 20 	 80 	 0.000000001367500 	 0.000000000058060 	 0.030264875027408 	 25.132 	 30388.8889 	 1777.60321 	 731261425.9597806931 	 0.000000000164400 	 0.000000000000045 	 True 	 True 	 True 	 True 	 0 
132 	 True 	 100 	 80 	 0.000000000741937 	 0.000000000062948 	 0.164063155976777 	 38.569 	  1037.6748 	    0.00000 	 1347822424.3955860138 	 0.000000000167050 	 0.000000000000715 	 True 	 True 	 True 	 True 	 0 
133 	 True 	 2 	 20 	 0.000000015377500 	 0.000000000475056 	 0.024763043342711 	 1.711 	 307550.0000 	    0.00000 	 65030076.4103397727 	 0.000000000183450 	 0.000000000000050 	 True 	 True 	 True 	 True 	 0 
134 	 True 	 4 	 20 	 0.000000006782500 	 0.000000000231790 	 0.024164851361150 	 17.685 	 20246.2687 	 2032.15677 	 147438260.2285293043 	 0.000000000179350 	 0.000000000000335 	 True 	 True 	 True 	 True 	 0 
135 	 True 	 6 	 20 	 0.000000015252500 	 0.000000000538949 	 0.084280700771534 	 19.624 	 62896.9072 	 1848.64581 	 65563022.4553351924 	 0.000000000180350 	 0.000000000000242 	 True 	 True 	 True 	 True 	 0 
136 	 True 	 8 	 20 	 0.000000008182500 	 0.000000000304055 	 0.063397317165035 	 21.334 	 54550.0000 	 2031.08109 	 122212037.8857317418 	 0.000000000165050 	 0.000000000000150 	 True 	 True 	 True 	 True 	 0 
137 	 True 	 10 	 20 	 0.000000009115000 	 0.000000000340225 	 0.088673783481258 	 21.689 	 95947.3684 	 1849.03057 	 109709270.4333516061 	 0.000000000175500 	 0.000000000000095 	 True 	 True 	 True 	 True 	 0 
138 	 True 	 20 	 20 	 0.000000005692500 	 0.000000000237846 	 0.123980796999447 	 24.266 	 56925.0000 	 1969.85748 	 175669740.8871321678 	 0.000000000171550 	 0.000000000000100 	 True 	 True 	 True 	 True 	 0 
139 	 False 	 100 	 20 	 0.000000000000000 	 0.000000000000000 	 0.000000000000000 	 0.000 	     0.0000 	    0.00000 	 0.0000000000 	 0.000000000000000 	 0.000000000004520 	 True 	 True 	 False 	 True 	 30 
140 	 True 	 2 	 5 	 0.000000090260000 	 0.000000002850152 	 0.148568672683417 	 2.615 	 564125.0000 	    0.00000 	 11079104.8083314858 	 0.000000000176500 	 0.000000000000160 	 True 	 True 	 True 	 True 	 0 
141 	 True 	 4 	 5 	 0.000000054200000 	 0.000000001858188 	 0.193721968190075 	 18.290 	 44065.0407 	 1898.87650 	 18450184.5018450208 	 0.000000000177350 	 0.000000000001230 	 True 	 True 	 True 	 True 	 0 
142 	 True 	 6 	 5 	 0.000000044830000 	 0.000000001639253 	 0.256345973608132 	 20.540 	 54012.0482 	 1963.78019 	 22306491.1889359802 	 0.000000000166500 	 0.000000000000830 	 True 	 True 	 True 	 True 	 0 
143 	 True 	 8 	 5 	 0.000000035480000 	 0.000000001325344 	 0.276342568765282 	 21.283 	 62245.6140 	 1931.83766 	 28184892.8974069953 	 0.000000000173650 	 0.000000000000570 	 True 	 True 	 True 	 True 	 0 
144 	 True 	 10 	 5 	 0.000000030260000 	 0.000000001159972 	 0.302326787397644 	 21.963 	 91696.9697 	 2055.36278 	 33046926.6358228698 	 0.000000000168100 	 0.000000000000330 	 True 	 True 	 True 	 True 	 0 
145 	 True 	 20 	 5 	 0.000000015847000 	 0.000000000675731 	 0.352235202141563 	 24.875 	 20316.6667 	 2104.73118 	 63103426.5160598233 	 0.000000000170700 	 0.000000000000780 	 True 	 True 	 True 	 True 	 0 
146 	 False 	 100 	 5 	 0.000000000000000 	 0.000000000000000 	 0.000000000000000 	 0.000 	     0.0000 	    0.00000 	 0.0000000000 	 0.000000000000000 	 0.000000000022000 	 True 	 True 	 False 	 True 	 30 
147 	 True 	 2 	 80 	 0.000000002171250 	 0.000000000070357 	 0.003667463843166 	 2.412 	 151043.4783 	    0.00000 	 460564191.1341392994 	 0.000000000171950 	 0.000000000000014 	 True 	 True 	 True 	 True 	 0 
148 	 True 	 4 	 80 	 0.000000003586250 	 0.000000000120779 	 0.012591575263326 	 17.062 	 39301.3699 	 1855.06957 	 278842802.3701637983 	 0.000000000174750 	 0.000000000000091 	 True 	 True 	 True 	 True 	 0 
149 	 True 	 6 	 80 	 0.000000002737500 	 0.000000000100343 	 0.015691593714285 	 20.680 	 50930.2326 	 2022.64447 	 365296803.6529680490 	 0.000000000168800 	 0.000000000000054 	 True 	 True 	 True 	 True 	 0 
150 	 True 	 8 	 80 	 0.000000002200625 	 0.000000000080615 	 0.016808767560497 	 21.367 	 56790.3226 	 2008.18834 	 454416358.9889236689 	 0.000000000172100 	 0.000000000000039 	 True 	 True 	 True 	 True 	 0 
151 	 True 	 10 	 80 	 0.000000002445000 	 0.000000000090169 	 0.023500889871211 	 20.740 	 111771.4286 	 1938.25624 	 408997955.0102249384 	 0.000000000172100 	 0.000000000000022 	 True 	 True 	 True 	 True 	 0 
152 	 True 	 20 	 80 	 0.000000001205750 	 0.000000000047726 	 0.024878149506612 	 23.367 	 964600.0000 	 1883.37173 	 829359319.9253575802 	 0.000000000159550 	 0.000000000000001 	 True 	 True 	 True 	 True 	 0 
153 	 True 	 100 	 80 	 0.000000000792000 	 0.000000000061528 	 0.160361709479374 	 37.550 	  1213.7931 	    0.00000 	 1262626262.6262624264 	 0.000000000167850 	 0.000000000000652 	 True 	 True 	 True 	 True 	 0 
154 	 True 	 2 	 20 	 0.000000016265000 	 0.000000000514299 	 0.026808626026068 	 2.427 	 342842.1053 	    0.00000 	 61481709.1915155277 	 0.000000000175100 	 0.000000000000047 	 True 	 True 	 True 	 True 	 0 
155 	 True 	 4 	 20 	 0.000000016380000 	 0.000000000563675 	 0.058764904980029 	 17.120 	 49263.1579 	 1835.02302 	 61050061.0500610545 	 0.000000000174900 	 0.000000000000332 	 True 	 True 	 True 	 True 	 0 
156 	 True 	 6 	 20 	 0.000000017830000 	 0.000000000647069 	 0.101188457303628 	 20.548 	 77521.7391 	 1923.07566 	 56085249.5793606266 	 0.000000000167200 	 0.000000000000230 	 True 	 True 	 True 	 True 	 0 
157 	 True 	 8 	 20 	 0.000000022110000 	 0.000000000804496 	 0.167742451811428 	 20.674 	 134000.0000 	 1795.54004 	 45228403.4373586625 	 0.000000000172100 	 0.000000000000165 	 True 	 True 	 True 	 True 	 0 
158 	 True 	 10 	 20 	 0.000000013725000 	 0.000000000521271 	 0.135860453227370 	 21.789 	 161470.5882 	 1874.78179 	 72859744.9908925444 	 0.000000000169350 	 0.000000000000085 	 True 	 True 	 True 	 True 	 0 
159 	 True 	 20 	 20 	 0.000000007300000 	 0.000000000302635 	 0.157753384582737 	 24.488 	 35609.7561 	 1836.44823 	 136986301.3698630035 	 0.000000000172050 	 0.000000000000205 	 True 	 True 	 True 	 True 	 0 
160 	 False 	 100 	 20 	 0.000000000000000 	 0.000000000000000 	 0.000000000000000 	 0.000 	     0.0000 	    0.00000 	 0.0000000000 	 0.000000000000000 	 0.000000000003848 	 True 	 True 	 False 	 True 	 30 
161 	 True 	 2 	 5 	 0.000000078250000 	 0.000000002443093 	 0.127350048864646 	 2.794 	 411842.1053 	    0.00000 	 12779552.7156549506 	 0.000000000177950 	 0.000000000000190 	 True 	 True 	 True 	 True 	 0 
162 	 True 	 4 	 5 	 0.000000065640000 	 0.000000002215849 	 0.231009185649236 	 17.828 	 53365.8537 	 1731.73410 	 15234613.0408287626 	 0.000000000181500 	 0.000000000001230 	 True 	 True 	 True 	 True 	 0 
163 	 True 	 6 	 5 	 0.000000051020000 	 0.000000001813029 	 0.283521029285810 	 20.039 	 62987.6543 	 1897.52920 	 19600156.8012544103 	 0.000000000164250 	 0.000000000000810 	 True 	 True 	 True 	 True 	 0 
164 	 True 	 8 	 5 	 0.000000034450000 	 0.000000001275872 	 0.266027391533615 	 20.926 	 62636.3636 	 1949.68976 	 29027576.1973875202 	 0.000000000172650 	 0.000000000000550 	 True 	 True 	 True 	 True 	 0 
165 	 True 	 10 	 5 	 0.000000031030000 	 0.000000001188811 	 0.309843252881470 	 22.112 	 100096.7742 	 2007.40797 	 32226877.2155978084 	 0.000000000171100 	 0.000000000000310 	 True 	 True 	 True 	 True 	 0 
166 	 True 	 20 	 5 	 0.000000013741000 	 0.000000000577902 	 0.301240653868371 	 25.144 	 19630.0000 	 2040.35013 	 72774907.2119933069 	 0.000000000175900 	 0.000000000000700 	 True 	 True 	 True 	 True 	 0 
167 	 False 	 100 	 5 	 0.000000000000000 	 0.000000000000000 	 0.000000000000000 	 0.000 	     0.0000 	    0.00000 	 0.0000000000 	 0.000000000000000 	 0.000000000020290 	 True 	 True 	 False 	 True 	 30
