Repository: aleonhardt/MoS2_Distribution_Database

File: CurrentDatabaseFiles/Output_17-164_Devices.txt (part 1 of 2)
Devices 	 Flag 	 Length (um) 	 Width (um) 	 Drain Current (A/um) 	 Transconductance_Max(S/um) 	 Mobility (cm2/V-s) 	 Threshold (V) 	 OnOff 	 SS (mV/dec) 	 R_total (ohm-um) 	 Gate Leakage (A) 	 Drain_off_current (A/um) 	 Data_Flag 	 Gate_Flag 	 OnOff_Flag 	 Threshold_Flag 	 Fail_Mech
0 	 True 	 2 	 100 	 0.000000001061500 	 0.000000000070354 	 0.003667329469735 	 -8.474 	 2975000.0000 	    0.00000 	 942063118.2289215326 	 0.000000000239350 	 0.000000000000001 	 True 	 True 	 True 	 True 	 0 
1 	 True 	 4 	 100 	 0.000000001090500 	 0.000000000051199 	 0.005337677444324 	 -9.713 	 2391000.0000 	    0.00000 	 917010545.6212745905 	 0.000000000223800 	 0.000000000000001 	 True 	 True 	 True 	 True 	 0 
2 	 True 	 6 	 100 	 0.000000000434450 	 0.000000000021421 	 0.003349772953344 	 -8.289 	 1001000.0000 	    0.00000 	 2301760847.0479917526 	 0.000000000228050 	 0.000000000000001 	 True 	 True 	 True 	 True 	 0 
3 	 True 	 8 	 100 	 0.000000000235000 	 0.000000000018093 	 0.003772481267298 	 -7.868 	 675700.0000 	    0.00000 	 4255319148.9361705780 	 0.000000000231850 	 0.000000000000001 	 True 	 True 	 True 	 True 	 0 
4 	 True 	 10 	 100 	 0.000000000188250 	 0.000000000012204 	 0.003180728064332 	 -7.610 	 560900.0000 	    0.00000 	 5312084993.3598937988 	 0.000000000219700 	 0.000000000000001 	 True 	 True 	 True 	 True 	 0 
5 	 False 	 20 	 100 	 0.000000000000000 	 0.000000000000000 	 0.000000000000000 	 0.000 	     0.0000 	    0.00000 	 0.0000000000 	 0.000000000000000 	 0.000000000002021 	 True 	 True 	 False 	 True 	 30 
6 	 False 	 40 	 100 	 0.000000000000000 	 0.000000000000000 	 0.000000000000000 	 0.000 	     0.0000 	    0.00000 	 0.0000000000 	 0.000000000000000 	 0.000000000002100 	 True 	 True 	 False 	 True 	 30 
7 	 True 	 80 	 100 	 0.000000000146900 	 0.000000000011836 	 0.024679667159627 	 -6.730 	 438100.0000 	    0.00000 	 6807351940.0953025818 	 0.000000000234000 	 0.000000000000001 	 True 	 True 	 True 	 True 	 0 
8 	 True 	 100 	 100 	 0.000000000184700 	 0.000000000011535 	 0.030063243041222 	 -6.886 	 233200.0000 	    0.00000 	 5414185165.1326475143 	 0.000000000220000 	 0.000000000000001 	 True 	 True 	 True 	 True 	 0 
9 	 True 	 2 	 50 	 0.000000007522000 	 0.000000000330719 	 0.017239270208298 	 -8.039 	 7915000.0000 	    0.00000 	 132943366.1260303110 	 0.000000000222300 	 0.000000000000001 	 True 	 True 	 True 	 True 	 0 
10 	 True 	 4 	 50 	 0.000000004310000 	 0.000000000202144 	 0.021074135753153 	 -9.215 	 2378500.0000 	    0.00000 	 232018561.4849188030 	 0.000000000218900 	 0.000000000000002 	 True 	 True 	 True 	 True 	 0 
11 	 True 	 6 	 50 	 0.000000003316000 	 0.000000000157763 	 0.024670974956557 	 -8.475 	 3649000.0000 	    0.00000 	 301568154.4028950930 	 0.000000000217200 	 0.000000000000001 	 True 	 True 	 True 	 True 	 0 
12 	 True 	 8 	 50 	 0.000000001868000 	 0.000000000084462 	 0.017610835678829 	 -8.526 	 1025000.0000 	    0.00000 	 535331905.7815846205 	 0.000000000225050 	 0.000000000000002 	 True 	 True 	 True 	 True 	 0 
13 	 False 	 10 	 50 	 0.000000000000000 	 0.000000000000000 	 0.000000000000000 	 0.000 	     0.0000 	    0.00000 	 0.0000000000 	 0.000000000000000 	 0.000000000002533 	 True 	 True 	 False 	 True 	 30 
14 	 True 	 20 	 50 	 0.000000000284300 	 0.000000000014689 	 0.007656935734881 	 -7.379 	 347200.0000 	    0.00000 	 3517411185.3675694466 	 0.000000000216850 	 0.000000000000001 	 True 	 True 	 True 	 True 	 0 
15 	 False 	 40 	 50 	 0.000000000000000 	 0.000000000000000 	 0.000000000000000 	 0.000 	     0.0000 	    0.00000 	 0.0000000000 	 0.000000000000000 	 0.000000000001840 	 True 	 True 	 False 	 True 	 30 
16 	 True 	 80 	 50 	 0.000000000913800 	 0.000000000042144 	 0.087872788086323 	 -5.264 	 456900.0000 	    0.00000 	 1094331363.5368788242 	 0.000000000220150 	 0.000000000000002 	 True 	 True 	 True 	 True 	 0 
17 	 True 	 100 	 50 	 0.000000000738600 	 0.000000000045345 	 0.118182816287328 	 -4.599 	 998200.0000 	    0.00000 	 1353912808.0151638985 	 0.000000000226300 	 0.000000000000001 	 True 	 True 	 True 	 True 	 0 
18 	 True 	 2 	 20 	 0.000000015705000 	 0.000000000675599 	 0.035216662760823 	 -8.224 	 6570000.0000 	    0.00000 	 63673989.1754218489 	 0.000000000226300 	 0.000000000000002 	 True 	 True 	 True 	 True 	 0 
19 	 True 	 4 	 20 	 0.000000012940000 	 0.000000000534827 	 0.055757365273940 	 -7.812 	 5444000.0000 	    0.00000 	 77279752.7047913373 	 0.000000000222950 	 0.000000000000002 	 True 	 True 	 True 	 True 	 0 
20 	 True 	 6 	 20 	 0.000000005195000 	 0.000000000231770 	 0.036244062528838 	 -7.302 	 1100000.0000 	    0.00000 	 192492781.5206929743 	 0.000000000212550 	 0.000000000000005 	 True 	 True 	 True 	 True 	 0 
21 	 True 	 8 	 20 	 0.000000002461000 	 0.000000000123880 	 0.025829822744010 	 -7.995 	 1125000.0000 	    0.00000 	 406338886.6314506531 	 0.000000000217600 	 0.000000000000002 	 True 	 True 	 True 	 True 	 0 
22 	 True 	 10 	 20 	 0.000000003424500 	 0.000000000152085 	 0.039638359555187 	 -6.625 	 1611000.0000 	    0.00000 	 292013432.6179004312 	 0.000000000221750 	 0.000000000000002 	 True 	 True 	 True 	 True 	 0 
23 	 True 	 20 	 20 	 0.000000000123550 	 0.000000000012579 	 0.006556844784560 	 -5.617 	 90440.0000 	    0.00000 	 8093889113.7191429138 	 0.000000000216400 	 0.000000000000002 	 True 	 True 	 True 	 True 	 0 
24 	 True 	 40 	 20 	 0.000000001730750 	 0.000000000081554 	 0.085022294075633 	 -5.323 	 803800.0000 	    0.00000 	 577784197.6021955013 	 0.000000000210750 	 0.000000000000002 	 True 	 True 	 True 	 True 	 0 
25 	 False 	 80 	 20 	 0.000000000000000 	 0.000000000000000 	 0.000000000000000 	 0.000 	     0.0000 	    0.00000 	 0.0000000000 	 0.000000000000000 	 0.000000000004482 	 True 	 True 	 False 	 True 	 30 
26 	 True 	 100 	 20 	 0.000000000647750 	 0.000000000042928 	 0.111885579447193 	 -5.244 	 389100.0000 	    0.00000 	 1543805480.5094556808 	 0.000000000209750 	 0.000000000000002 	 True 	 True 	 True 	 True 	 0 
27 	 True 	 2 	 10 	 0.000000022920000 	 0.000000000949302 	 0.049483853480765 	 -8.097 	 4644000.0000 	    0.00000 	 43630017.4520069808 	 0.000000000222950 	 0.000000000000005 	 True 	 True 	 True 	 True 	 0 
28 	 True 	 4 	 10 	 0.000000020535000 	 0.000000000881056 	 0.091852822652797 	 -8.026 	 2142500.0000 	    0.00000 	 48697345.9946432859 	 0.000000000217050 	 0.000000000000010 	 True 	 True 	 True 	 True 	 0 
29 	 True 	 6 	 10 	 0.000000012520000 	 0.000000000528558 	 0.082655809570682 	 -8.683 	 2687000.0000 	    0.00000 	 79872204.4728434384 	 0.000000000209450 	 0.000000000000005 	 True 	 True 	 True 	 True 	 0 
30 	 True 	 8 	 10 	 0.000000007472000 	 0.000000000336637 	 0.070190966140475 	 -7.308 	 1613400.0000 	    0.00000 	 133832976.4453961551 	 0.000000000217400 	 0.000000000000005 	 True 	 True 	 True 	 True 	 0 
31 	 True 	 10 	 10 	 0.000000004256000 	 0.000000000215887 	 0.056267215840810 	 -5.821 	 897100.0000 	    0.00000 	 234962406.0150375962 	 0.000000000211750 	 0.000000000000005 	 True 	 True 	 True 	 True 	 0 
32 	 True 	 20 	 10 	 0.000000002096000 	 0.000000000113304 	 0.059061319380011 	 -5.990 	 433300.0000 	    0.00000 	 477099236.6412213445 	 0.000000000222050 	 0.000000000000005 	 True 	 True 	 True 	 True 	 0 
33 	 True 	 40 	 10 	 0.000000002348000 	 0.000000000112365 	 0.117143815885241 	 -4.440 	 556300.0000 	    0.00000 	 425894378.1942078471 	 0.000000000216650 	 0.000000000000005 	 True 	 True 	 True 	 True 	 0 
34 	 False 	 80 	 10 	 0.000000000000000 	 0.000000000000000 	 0.000000000000000 	 0.000 	     0.0000 	    0.00000 	 0.0000000000 	 0.000000000000000 	 0.000000000013795 	 True 	 True 	 False 	 True 	 30 
35 	 False 	 100 	 10 	 0.000000000000000 	 0.000000000000000 	 0.000000000000000 	 0.000 	     0.0000 	    0.00000 	 0.0000000000 	 0.000000000000000 	 0.000000000006915 	 True 	 True 	 False 	 True 	 30 
36 	 True 	 2 	 5 	 0.000000079500000 	 0.000000002918538 	 0.152133364145593 	 -8.280 	 9433000.0000 	    0.00000 	 12578616.3522012569 	 0.000000000217550 	 0.000000000000010 	 True 	 True 	 True 	 True 	 0 
37 	 True 	 4 	 5 	 0.000000046280000 	 0.000000001905063 	 0.198608759239218 	 -7.605 	 4762000.0000 	    0.00000 	 21607605.8772687986 	 0.000000000324600 	 0.000000000000010 	 True 	 True 	 True 	 True 	 0 
38 	 True 	 6 	 5 	 0.000000018801000 	 0.000000000822788 	 0.128667298163985 	 -7.783 	 992000.0000 	    0.00000 	 53188660.1776501238 	 0.000000000218400 	 0.000000000000020 	 True 	 True 	 True 	 True 	 0 
39 	 True 	 8 	 5 	 0.000000025060000 	 0.000000001044854 	 0.217858650439112 	 -6.787 	 2609000.0000 	    0.00000 	 39904229.8483639285 	 0.000000000221500 	 0.000000000000010 	 True 	 True 	 True 	 True 	 0 
40 	 True 	 10 	 5 	 0.000000018711000 	 0.000000001133720 	 0.295484686051615 	 -5.438 	 2001000.0000 	    0.00000 	 53444497.8889423311 	 0.000000000222200 	 0.000000000000010 	 True 	 True 	 True 	 True 	 0 
41 	 True 	 20 	 5 	 0.000000007342000 	 0.000000000333699 	 0.173945978395153 	 -4.606 	 387000.0000 	    0.00000 	 136202669.5723236203 	 0.000000000226000 	 0.000000000000020 	 True 	 True 	 True 	 True 	 0 
42 	 True 	 40 	 5 	 0.000000005959000 	 0.000000000280970 	 0.292920015920596 	 -3.571 	 628100.0000 	    0.00000 	 167813391.5086424053 	 0.000000000225200 	 0.000000000000010 	 True 	 True 	 True 	 True 	 0 
43 	 False 	 80 	 5 	 0.000000000000000 	 0.000000000000000 	 0.000000000000000 	 0.000 	     0.0000 	    0.00000 	 0.0000000000 	 0.000000000000000 	 0.000000000000000 	 True 	 True 	 False 	 True 	 30 
44 	 False 	 100 	 5 	 0.000000000000000 	 0.000000000000000 	 0.000000000000000 	 0.000 	     0.0000 	    0.00000 	 0.0000000000 	 0.000000000000000 	 0.000000000000000 	 True 	 True 	 False 	 True 	 30 
45 	 True 	 2 	 2 	 0.000000107775000 	 0.000000004210312 	 0.219469110510394 	 -9.087 	 4443000.0000 	    0.00000 	 9278589.6543725356 	 0.000000000216800 	 0.000000000000025 	 True 	 True 	 True 	 True 	 0 
46 	 True 	 4 	 2 	 0.000000097050000 	 0.000000003694195 	 0.385131472497896 	 -7.267 	 3914000.0000 	    0.00000 	 10303967.0273055136 	 0.000000000212550 	 0.000000000000025 	 True 	 True 	 True 	 True 	 0 
47 	 True 	 6 	 2 	 0.000000067525000 	 0.000000002594641 	 0.405749244078606 	 -6.928 	 2779000.0000 	    0.00000 	 14809329.8778230269 	 0.000000000213950 	 0.000000000000025 	 True 	 True 	 True 	 True 	 0 
48 	 True 	 8 	 2 	 0.000000058575000 	 0.000000002349883 	 0.489965432541540 	 -4.822 	 2343000.0000 	    0.00000 	 17072129.7481860854 	 0.000000000213550 	 0.000000000000025 	 True 	 True 	 True 	 True 	 0 
49 	 True 	 10 	 2 	 0.000000036635000 	 0.000000001436994 	 0.374527966565666 	 -6.130 	 1495100.0000 	    0.00000 	 27296301.3511669189 	 0.000000000215050 	 0.000000000000025 	 True 	 True 	 True 	 True 	 0 
50 	 True 	 20 	 2 	 0.000000019275000 	 0.000000000777691 	 0.405383426155374 	 -3.762 	 787300.0000 	    0.00000 	 51880674.4487678334 	 0.000000000217700 	 0.000000000000025 	 True 	 True 	 True 	 True 	 0 
51 	 True 	 40 	 2 	 0.000000004279750 	 0.000000000212832 	 0.221884405715083 	 -2.234 	 186150.0000 	    0.00000 	 233658508.0904258490 	 0.000000000205650 	 0.000000000000025 	 True 	 True 	 True 	 True 	 0 
52 	 False 	 80 	 2 	 0.000000000000000 	 0.000000000000000 	 0.000000000000000 	 0.000 	     0.0000 	    0.00000 	 0.0000000000 	 0.000000000000000 	 0.000000000000000 	 True 	 True 	 False 	 True 	 30 
53 	 False 	 100 	 2 	 0.000000000000000 	 0.000000000000000 	 0.000000000000000 	 0.000 	     0.0000 	    0.00000 	 0.0000000000 	 0.000000000000000 	 0.000000000000000 	 True 	 True 	 False 	 True 	 30 
54 	 True 	 2 	 100 	 0.000000000677000 	 0.000000000041083 	 0.002141495815014 	 -6.674 	 192487.5000 	    0.00000 	 1477104874.4460856915 	 0.000000000399200 	 0.000000000000004 	 True 	 True 	 True 	 True 	 0 
55 	 True 	 4 	 100 	 0.000000000379650 	 0.000000000014634 	 0.001525673647477 	 7.633 	  3315.1899 	    0.00000 	 2634005004.6095085144 	 0.000000000279900 	 0.000000000000118 	 True 	 True 	 True 	 True 	 0 
56 	 True 	 6 	 100 	 0.000000000127350 	 0.000000000005447 	 0.000851876414258 	 10.184 	  2374.3119 	    0.00000 	 7852375343.5414209366 	 0.000000000349750 	 0.000000000000054 	 True 	 True 	 True 	 True 	 0 
57 	 False 	 8 	 100 	 0.000000000000000 	 0.000000000000000 	 0.000000000000000 	 0.000 	     0.0000 	    0.00000 	 0.0000000000 	 0.000000000000000 	 0.000000000001142 	 True 	 True 	 False 	 True 	 30 
58 	 True 	 10 	 100 	 0.000000000195850 	 0.000000000007724 	 0.002013007385356 	 10.328 	 12033.3333 	    0.00000 	 5105948429.9208583832 	 0.000000000292350 	 0.000000000000016 	 True 	 True 	 True 	 True 	 0 
59 	 True 	 20 	 100 	 0.000000000026860 	 0.000000000001544 	 0.000804678130381 	 11.327 	 36185.0000 	    0.00000 	 37230081906.1801910400 	 0.000000000363150 	 0.000000000000001 	 True 	 True 	 True 	 True 	 0 
60 	 False 	 40 	 100 	 0.000000000000000 	 0.000000000000000 	 0.000000000000000 	 0.000 	     0.0000 	    0.00000 	 0.0000000000 	 0.000000000000000 	 0.000000000001187 	 True 	 True 	 False 	 True 	 30 
61 	 True 	 80 	 100 	 0.000000000686000 	 0.000000000040832 	 0.085137772718983 	 35.205 	 35179.4872 	    0.00000 	 1457725947.5218658447 	 0.000000000210200 	 0.000000000000019 	 True 	 True 	 True 	 True 	 0 
62 	 False 	 100 	 100 	 0.000000000000000 	 0.000000000000000 	 0.000000000000000 	 0.000 	     0.0000 	    0.00000 	 0.0000000000 	 0.000000000000000 	 0.000000000000810 	 True 	 True 	 False 	 True 	 30 
63 	 False 	 2 	 100 	 0.000000000000000 	 0.000000000000000 	 0.000000000000000 	 0.000 	     0.0000 	    0.00000 	 0.0000000000 	 0.000000000000000 	 -0.000000000000005 	 False 	 True 	 True 	 True 	 10 
64 	 False 	 4 	 100 	 0.000000000000000 	 0.000000000000000 	 0.000000000000000 	 0.000 	     0.0000 	    0.00000 	 0.0000000000 	 0.000000000000000 	 0.000000000006342 	 True 	 True 	 False 	 True 	 30 
65 	 False 	 6 	 100 	 0.000000000000000 	 0.000000000000000 	 0.000000000000000 	 0.000 	     0.0000 	    0.00000 	 0.0000000000 	 0.000000000000000 	 -0.000000000047675 	 False 	 False 	 True 	 True 	 20 
66 	 False 	 8 	 100 	 0.000000000000000 	 0.000000000000000 	 0.000000000000000 	 0.000 	     0.0000 	    0.00000 	 0.0000000000 	 0.000000000000000 	 0.000000000003240 	 True 	 True 	 False 	 True 	 30 
67 	 False 	 10 	 100 	 0.000000000000000 	 0.000000000000000 	 0.000000000000000 	 0.000 	     0.0000 	    0.00000 	 0.0000000000 	 0.000000000000000 	 0.000000000001049 	 True 	 True 	 False 	 True 	 30 
68 	 True 	 20 	 100 	 0.000000000122500 	 0.000000000009298 	 0.004846482720751 	 19.590 	 369900.0000 	 1282.91674 	 8163265306.1224489212 	 0.000000001186000 	 0.000000000000001 	 True 	 True 	 True 	 True 	 0 
69 	 True 	 40 	 100 	 0.000000000146900 	 0.000000000008449 	 0.008808632178144 	 -4.940 	 365800.0000 	    0.00000 	 6807351940.0953025818 	 0.000000000218200 	 0.000000000000001 	 True 	 True 	 True 	 True 	 0 
70 	 False 	 80 	 100 	 0.000000000000000 	 0.000000000000000 	 0.000000000000000 	 0.000 	     0.0000 	    0.00000 	 0.0000000000 	 0.000000000000000 	 0.000000000003150 	 True 	 True 	 False 	 True 	 30 
71 	 True 	 100 	 100 	 0.000000000407800 	 0.000000000016848 	 0.043911177772224 	 -4.082 	 844300.0000 	    0.00000 	 2452182442.3737125397 	 0.000000000337350 	 0.000000000000001 	 True 	 True 	 True 	 True 	 0 
72 	 True 	 2 	 50 	 0.000000005882000 	 0.000000000255724 	 0.013330041133311 	 53.214 	  3887.1263 	  844.52859 	 170010200.6120367348 	 0.000000000277400 	 0.000000000001639 	 True 	 True 	 True 	 True 	 0 
73 	 True 	 4 	 50 	 0.000000003369000 	 0.000000000143787 	 0.014990206638718 	 -7.360 	 940500.0000 	    0.00000 	 296823983.3778569698 	 0.000000000232250 	 0.000000000000004 	 True 	 True 	 True 	 True 	 0 
74 	 True 	 6 	 50 	 0.000000002316000 	 0.000000000094490 	 0.014776355019006 	 -7.051 	 2323000.0000 	    0.00000 	 431778929.1882556081 	 0.000000000220200 	 0.000000000000001 	 True 	 True 	 True 	 True 	 0 
75 	 True 	 8 	 50 	 0.000000000657900 	 0.000000000029232 	 0.006095082860246 	 -7.734 	 716900.0000 	    0.00000 	 1519987840.0972793102 	 0.000000000221100 	 0.000000000000001 	 True 	 True 	 True 	 True 	 0 
76 	 True 	 10 	 50 	 0.000000001314900 	 0.000000000074923 	 0.019527379899463 	 -6.932 	 1927800.0000 	    0.00000 	 760514107.5366948843 	 0.000000001175000 	 0.000000000000001 	 True 	 True 	 True 	 True 	 0 
77 	 False 	 20 	 50 	 0.000000000000000 	 0.000000000000000 	 0.000000000000000 	 0.000 	     0.0000 	    0.00000 	 0.0000000000 	 0.000000000000000 	 0.000000000003476 	 True 	 True 	 False 	 True 	 30 
78 	 True 	 40 	 50 	 0.000000000394100 	 0.000000000018259 	 0.019035954504222 	 -5.316 	 431000.0000 	    0.00000 	 2537427048.9723420143 	 0.000000000222200 	 0.000000000000001 	 True 	 True 	 True 	 True 	 0 
79 	 False 	 80 	 50 	 0.000000000000000 	 0.000000000000000 	 0.000000000000000 	 0.000 	     0.0000 	    0.00000 	 0.0000000000 	 0.000000000000000 	 0.000000000002518 	 True 	 True 	 False 	 True 	 30 
80 	 False 	 100 	 50 	 0.000000000000000 	 0.000000000000000 	 0.000000000000000 	 0.000 	     0.0000 	    0.00000 	 0.0000000000 	 0.000000000000000 	 0.000000000004644 	 True 	 True 	 False 	 True 	 30 
81 	 True 	 2 	 20 	 0.000000024950000 	 0.000000000945895 	 0.049306260678209 	 -6.922 	 10494000.0000 	    0.00000 	 40080160.3206412792 	 0.000000000219400 	 0.000000000000002 	 True 	 True 	 True 	 True 	 0 
82 	 True 	 4 	 20 	 0.000000009662500 	 0.000000000383688 	 0.040000644257225 	 -5.110 	 4183000.0000 	    0.00000 	 103492884.8641655743 	 0.000000000215200 	 0.000000000000002 	 True 	 True 	 True 	 True 	 0 
83 	 True 	 6 	 20 	 0.000000004246500 	 0.000000000177495 	 0.027756554005462 	 -5.852 	 1797900.0000 	    0.00000 	 235488048.9815142155 	 0.000000000217700 	 0.000000000000002 	 True 	 True 	 True 	 True 	 0 
84 	 True 	 8 	 20 	 0.000000002911000 	 0.000000000133185 	 0.027769910800677 	 -6.601 	 1284100.0000 	    0.00000 	 343524562.0061833858 	 0.000000000260450 	 0.000000000000002 	 True 	 True 	 True 	 True 	 0 
85 	 False 	 10 	 20 	 0.000000000000000 	 0.000000000000000 	 0.000000000000000 	 0.000 	     0.0000 	    0.00000 	 0.0000000000 	 0.000000000000000 	 0.000000000008262 	 True 	 True 	 False 	 True 	 30 
86 	 False 	 20 	 20 	 0.000000000000000 	 0.000000000000000 	 0.000000000000000 	 0.000 	     0.0000 	    0.00000 	 0.0000000000 	 0.000000000000000 	 0.000000000006125 	 True 	 True 	 False 	 True 	 30 
87 	 False 	 40 	 20 	 0.000000000000000 	 0.000000000000000 	 0.000000000000000 	 0.000 	     0.0000 	    0.00000 	 0.0000000000 	 0.000000000000000 	 0.000000000007415 	 True 	 True 	 False 	 True 	 30 
88 	 False 	 80 	 20 	 0.000000000000000 	 0.000000000000000 	 0.000000000000000 	 0.000 	     0.0000 	    0.00000 	 0.0000000000 	 0.000000000000000 	 0.000000000006757 	 True 	 True 	 False 	 True 	 30 
89 	 True 	 100 	 20 	 0.000000000790500 	 0.000000000038714 	 0.100900503041788 	 -3.315 	 328300.0000 	    0.00000 	 1265022137.8874130249 	 0.000000000216550 	 0.000000000000002 	 True 	 True 	 True 	 True 	 0 
90 	 False 	 2 	 10 	 0.000000000000000 	 0.000000000000000 	 0.000000000000000 	 0.000 	     0.0000 	    0.00000 	 0.0000000000 	 0.000000000000000 	 0.000000000071660 	 True 	 True 	 False 	 True 	 30 
91 	 False 	 4 	 10 	 0.000000000000000 	 0.000000000000000 	 0.000000000000000 	 0.000 	     0.0000 	    0.00000 	 0.0000000000 	 0.000000000000000 	 -0.000000000000010 	 False 	 True 	 True 	 True 	 10 
92 	 False 	 6 	 10 	 0.000000000000000 	 0.000000000000000 	 0.000000000000000 	 0.000 	     0.0000 	    0.00000 	 0.0000000000 	 0.000000000000000 	 -0.000000000000115 	 False 	 False 	 True 	 True 	 20 
93 	 True 	 8 	 10 	 0.000000010325000 	 0.000000000444877 	 0.092759652281635 	 -5.915 	 2225000.0000 	    0.00000 	 96852300.2421307564 	 0.000000000231400 	 0.000000000000005 	 True 	 True 	 True 	 True 	 0 
94 	 False 	 10 	 10 	 0.000000000000000 	 0.000000000000000 	 0.000000000000000 	 0.000 	     0.0000 	    0.00000 	 0.0000000000 	 0.000000000000000 	 0.000000000009805 	 True 	 True 	 False 	 True 	 30 
95 	 False 	 20 	 10 	 0.000000000000000 	 0.000000000000000 	 0.000000000000000 	 0.000 	     0.0000 	    0.00000 	 0.0000000000 	 0.000000000000000 	 0.000000000011060 	 True 	 True 	 False 	 True 	 30 
96 	 False 	 40 	 10 	 0.000000000000000 	 0.000000000000000 	 0.000000000000000 	 0.000 	     0.0000 	    0.00000 	 0.0000000000 	 0.000000000000000 	 0.000000000011840 	 True 	 True 	 False 	 True 	 30 
97 	 False 	 80 	 10 	 0.000000000000000 	 0.000000000000000 	 0.000000000000000 	 0.000 	     0.0000 	    0.00000 	 0.0000000000 	 0.000000000000000 	 -0.000000000004575 	 False 	 True 	 True 	 True 	 10 
98 	 False 	 100 	 10 	 0.000000000000000 	 0.000000000000000 	 0.000000000000000 	 0.000 	     0.0000 	    0.00000 	 0.0000000000 	 0.000000000000000 	 -0.000000000003065 	 False 	 True 	 True 	 True 	 10 
99 	 True 	 2 	 5 	 0.000000049380000 	 0.000000002016030 	 0.105088752531952 	 -6.660 	 5091000.0000 	    0.00000 	 20251113.8112596162 	 0.000000000234200 	 0.000000000000010 	 True 	 True 	 True 	 True 	 0 
100 	 True 	 4 	 5 	 0.000000042380000 	 0.000000001571825 	 0.163867690256168 	 -8.508 	 2199000.0000 	    0.00000 	 23596035.8659745157 	 0.000000000227500 	 0.000000000000020 	 True 	 True 	 True 	 True 	 0 
101 	 False 	 6 	 5 	 0.000000000000000 	 0.000000000000000 	 0.000000000000000 	 0.000 	     0.0000 	    0.00000 	 0.0000000000 	 0.000000000000000 	 0.000000000000010 	 False 	 True 	 True 	 True 	 10 
102 	 True 	 8 	 5 	 0.000000028650000 	 0.000000001157107 	 0.241264034707322 	 -5.374 	 1475500.0000 	    0.00000 	 34904013.9616055861 	 0.000000000268700 	 0.000000000000020 	 True 	 True 	 True 	 True 	 0 
103 	 False 	 10 	 5 	 0.000000000000000 	 0.000000000000000 	 0.000000000000000 	 0.000 	     0.0000 	    0.00000 	 0.0000000000 	 0.000000000000000 	 0.000000000026400 	 True 	 True 	 False 	 True 	 30 
104 	 True 	 20 	 5 	 0.000000013845000 	 0.000000000472891 	 0.246501709670215 	 -3.426 	 1395000.0000 	    0.00000 	 72228241.2423257530 	 0.000000000221650 	 0.000000000000010 	 True 	 True 	 True 	 True 	 0 
105 	 False 	 40 	 5 	 0.000000000000000 	 0.000000000000000 	 0.000000000000000 	 0.000 	     0.0000 	    0.00000 	 0.0000000000 	 0.000000000000000 	 0.000000000034180 	 True 	 True 	 False 	 True 	 30 
106 	 True 	 80 	 5 	 0.000000001868500 	 0.000000000093270 	 0.194474137211093 	 -1.237 	 199340.0000 	    0.00000 	 535188654.0005351305 	 0.000000000310650 	 0.000000000000010 	 True 	 True 	 True 	 True 	 0 
107 	 False 	 100 	 5 	 0.000000000000000 	 0.000000000000000 	 0.000000000000000 	 0.000 	     0.0000 	    0.00000 	 0.0000000000 	 0.000000000000000 	 0.000000000000000 	 True 	 True 	 False 	 True 	 30 
108 	 True 	 2 	 2 	 0.000000134800000 	 0.000000005199759 	 0.271045610574077 	 -7.165 	 5678000.0000 	    0.00000 	 7418397.6261127600 	 0.000000000224650 	 0.000000000000025 	 True 	 True 	 True 	 True 	 0 
109 	 False 	 4 	 2 	 0.000000000000000 	 0.000000000000000 	 0.000000000000000 	 0.000 	     0.0000 	    0.00000 	 0.0000000000 	 0.000000000000000 	 0.000000000000000 	 True 	 True 	 False 	 True 	 30 
110 	 True 	 6 	 2 	 0.000000058975000 	 0.000000002265559 	 0.354287452881924 	 -6.277 	 2422000.0000 	    0.00000 	 16956337.4311148785 	 0.000000000241950 	 0.000000000000025 	 True 	 True 	 True 	 True 	 0 
111 	 True 	 8 	 2 	 0.000000039127500 	 0.000000001695283 	 0.353477224089348 	 -5.648 	 880000.0000 	    0.00000 	 25557472.3659830056 	 0.000000000867900 	 0.000000000000050 	 True 	 True 	 True 	 True 	 0 
112 	 True 	 10 	 2 	 0.000000030297500 	 0.000000001169015 	 0.304683770302335 	 -4.625 	 625800.0000 	    0.00000 	 33006023.5993068777 	 0.000000000222750 	 0.000000000000050 	 True 	 True 	 True 	 True 	 0 
113 	 True 	 20 	 2 	 0.000000018085000 	 0.000000000588496 	 0.306762797765236 	 -4.364 	 737800.0000 	    0.00000 	 55294442.9084876999 	 0.000000004631500 	 0.000000000000025 	 True 	 True 	 True 	 True 	 0 
114 	 False 	 40 	 2 	 0.000000000000000 	 0.000000000000000 	 0.000000000000000 	 0.000 	     0.0000 	    0.00000 	 0.0000000000 	 0.000000000000000 	 -0.000000000236325 	 False 	 True 	 True 	 True 	 10 
115 	 False 	 80 	 2 	 0.000000000000000 	 0.000000000000000 	 0.000000000000000 	 0.000 	     0.0000 	    0.00000 	 0.0000000000 	 0.000000000000000 	 0.000000000000000 	 True 	 True 	 False 	 True 	 30 
116 	 False 	 100 	 2 	 0.000000000000000 	 0.000000000000000 	 0.000000000000000 	 0.000 	     0.0000 	    0.00000 	 0.0000000000 	 0.000000000000000 	 0.000000000000000 	 True 	 True 	 False 	 True 	 30 
117 	 False 	 2 	 100 	 0.000000000000000 	 0.000000000000000 	 0.000000000000000 	 0.000 	     0.0000 	    0.00000 	 0.0000000000 	 0.000000000000000 	 0.000000000002106 	 True 	 True 	 False 	 True 	 30 
118 	 True 	 4 	 100 	 0.000000000394550 	 0.000000000017530 	 0.001827594038243 	 10.645 	 40385.0000 	    0.00000 	 2534533012.2924852371 	 0.000000000223700 	 0.000000000000010 	 True 	 True 	 True 	 True 	 0 
119 	 False 	 6 	 100 	 0.000000000000000 	 0.000000000000000 	 0.000000000000000 	 0.000 	     0.0000 	    0.00000 	 0.0000000000 	 0.000000000000000 	 0.000000000004606 	 True 	 True 	 False 	 True 	 30 
120 	 True 	 8 	 100 	 0.000000000306350 	 0.000000000014431 	 0.003008880370870 	 5.711 	 17053.6585 	    0.00000 	 3264240248.0822587013 	 0.000000005907000 	 0.000000000000021 	 True 	 True 	 True 	 True 	 0 
121 	 True 	 10 	 100 	 0.000000000073895 	 0.000000000009371 	 0.002442344701485 	 36.846 	  1277.9570 	   57.60560 	 13532715339.3328361511 	 0.000000008346000 	 0.000000000000186 	 True 	 True 	 True 	 True 	 0 
122 	 True 	 20 	 100 	 0.000000000113100 	 0.000000000010009 	 0.005217525831338 	 12.740 	 232550.0000 	    0.00000 	 8841732979.6640148163 	 0.000000008492000 	 0.000000000000001 	 True 	 True 	 True 	 True 	 0 
123 	 True 	 40 	 100 	 -0.000000000054370 	 0.000000000000000 	 0.000000039707920 	 -12.015 	  2206.0000 	    0.00000 	 -18392495861.6884307861 	 0.000000005775000 	 0.000000000000001 	 True 	 True 	 True 	 True 	 0 
124 	 False 	 80 	 100 	 0.000000000000000 	 0.000000000000000 	 0.000000000000000 	 0.000 	     0.0000 	    0.00000 	 0.0000000000 	 0.000000000000000 	 0.000000000139650 	 True 	 True 	 False 	 True 	 30 
125 	 True 	 100 	 100 	 0.000000000150200 	 0.000000000008770 	 0.022858344534579 	 34.920 	  1251.6667 	    0.00000 	 6657789613.8482017517 	 0.000000000560450 	 0.000000000000120 	 True 	 True 	 True 	 True 	 0 
126 	 True 	 2 	 100 	 0.000000000931450 	 0.000000000044632 	 0.002326522314680 	 -6.985 	 973500.0000 	    0.00000 	 1073594932.6319178343 	 0.000000000220150 	 0.000000000000001 	 True 	 True 	 True 	 True 	 0 
127 	 True 	 4 	 100 	 0.000000000624900 	 0.000000000029492 	 0.003074672389111 	 -6.977 	 709250.0000 	    0.00000 	 1600256040.9665546417 	 0.000000000221900 	 0.000000000000001 	 True 	 True 	 True 	 True 	 0 
128 	 True 	 6 	 100 	 0.000000000458350 	 0.000000000021297 	 0.003330463540320 	 -5.697 	 1035500.0000 	    0.00000 	 2181738845.8601503372 	 0.000000000223050 	 0.000000000000001 	 True 	 True 	 True 	 True 	 0 
129 	 True 	 8 	 100 	 0.000000000750800 	 0.000000000023898 	 0.004982940120734 	 -6.596 	 1501600.0000 	    0.00000 	 1331912626.5316996574 	 0.000000000211950 	 0.000000000000001 	 True 	 True 	 True 	 True 	 0 
130 	 True 	 10 	 100 	 0.000000000444300 	 0.000000000021433 	 0.005586270881896 	 -6.274 	 987400.0000 	    0.00000 	 2250731487.7335133553 	 0.000000000225350 	 0.000000000000001 	 True 	 True 	 True 	 True 	 0 
131 	 False 	 20 	 100 	 0.000000000000000 	 0.000000000000000 	 0.000000000000000 	 0.000 	     0.0000 	    0.00000 	 0.0000000000 	 0.000000000000000 	 0.000000000001594 	 True 	 True 	 False 	 True 	 30 
132 	 False 	 40 	 100 	 0.000000000000000 	 0.000000000000000 	 0.000000000000000 	 0.000 	     0.0000 	    0.00000 	 0.0000000000 	 0.000000000000000 	 0.000000000000923 	 True 	 True 	 False 	 True 	 30 
133 	 False 	 80 	 100 	 0.000000000000000 	 0.000000000000000 	 0.000000000000000 	 0.000 	     0.0000 	    0.00000 	 0.0000000000 	 0.000000000000000 	 0.000000000001154 	 True 	 True 	 False 	 True 	 30 
134 	 False 	 100 	 100 	 0.000000000000000 	 0.000000000000000 	 0.000000000000000 	 0.000 	     0.0000 	    0.00000 	 0.0000000000 	 0.000000000000000 	 0.000000000001896 	 True 	 True 	 False 	 True 	 30 
135 	 True 	 2 	 50 	 0.000000008415000 	 0.000000000336040 	 0.017516596070562 	 -6.717 	 8679000.0000 	    0.00000 	 118835412.9530600011 	 0.000000000220700 	 0.000000000000001 	 True 	 True 	 True 	 True 	 0 
136 	 True 	 4 	 50 	 0.000000011299000 	 0.000000000161456 	 0.016832309306639 	 -4.827 	  2493.5794 	 157698.86328 	 88503407.3811841756 	 0.000000000213250 	 0.000000008021000 	 True 	 True 	 True 	 True 	 0 
137 	 True 	 6 	 50 	 0.000000001495100 	 0.000000000071911 	 0.011245472412722 	 -5.681 	 575200.0000 	    0.00000 	 668851581.8339910507 	 0.000000000221750 	 0.000000000000003 	 True 	 True 	 True 	 True 	 0 
138 	 True 	 8 	 50 	 0.000000001435400 	 0.000000000068755 	 0.014335879326470 	 -6.394 	 1754000.0000 	    0.00000 	 696669917.7929496765 	 0.000000000218300 	 0.000000000000001 	 True 	 True 	 True 	 True 	 0 
139 	 True 	 10 	 50 	 0.000000000397000 	 0.000000000027015 	 0.007041031060208 	 -4.023 	 549900.0000 	    0.00000 	 2518891687.6574306488 	 0.000000000218450 	 0.000000000000001 	 True 	 True 	 True 	 True 	 0 
140 	 True 	 20 	 50 	 0.000000000086470 	 0.000000000004135 	 0.002155245074257 	 -7.855 	 102600.0000 	    0.00000 	 11564704521.7994689941 	 0.000000000229100 	 0.000000000000001 	 True 	 True 	 True 	 True 	 0 
141 	 False 	 40 	 50 	 0.000000000000000 	 0.000000000000000 	 0.000000000000000 	 0.000 	     0.0000 	    0.00000 	 0.0000000000 	 0.000000000000000 	 0.000000000004396 	 True 	 True 	 False 	 True 	 30 
142 	 True 	 80 	 50 	 0.000000001234900 	 0.000000000057458 	 0.119802567663634 	 -2.261 	 1269300.0000 	    0.00000 	 809782168.5966475010 	 0.000000000220700 	 0.000000000000001 	 True 	 True 	 True 	 True 	 0 
143 	 True 	 100 	 50 	 0.000000000502000 	 0.000000000034228 	 0.089208809392042 	 -3.587 	 606300.0000 	    0.00000 	 1992031872.5099601746 	 0.000000000227650 	 0.000000000000001 	 True 	 True 	 True 	 True 	 0 
144 	 True 	 2 	 20 	 0.000000026740000 	 0.000000001040413 	 0.054233186333593 	 -6.369 	 10845000.0000 	    0.00000 	 37397157.8160059750 	 0.000000000223250 	 0.000000000000002 	 True 	 True 	 True 	 True 	 0 
145 	 True 	 4 	 20 	 0.000000013635000 	 0.000000000543832 	 0.056696191997730 	 -6.497 	 5634000.0000 	    0.00000 	 73340667.4000733495 	 0.000000000225950 	 0.000000000000002 	 True 	 True 	 True 	 True 	 0 
146 	 True 	 6 	 20 	 0.000000002461250 	 0.000000000100487 	 0.015714141673937 	 -3.960 	 1128100.0000 	    0.00000 	 406297613.0015236139 	 0.000000000228200 	 0.000000000000002 	 True 	 True 	 True 	 True 	 0 
147 	 False 	 8 	 20 	 0.000000000000000 	 0.000000000000000 	 0.000000000000000 	 0.000 	     0.0000 	    0.00000 	 0.0000000000 	 0.000000000000000 	 0.000000000010672 	 True 	 True 	 False 	 True 	 30 
148 	 False 	 10 	 20 	 0.000000000000000 	 0.000000000000000 	 0.000000000000000 	 0.000 	     0.0000 	    0.00000 	 0.0000000000 	 0.000000000000000 	 0.000000000005035 	 True 	 True 	 False 	 True 	 30 
149 	 False 	 20 	 20 	 0.000000000000000 	 0.000000000000000 	 0.000000000000000 	 0.000 	     0.0000 	    0.00000 	 0.0000000000 	 0.000000000000000 	 0.000000000008678 	 True 	 True 	 False 	 True 	 30 
150 	 True 	 40 	 20 	 0.000000001200750 	 0.000000000040440 	 0.042160305792665 	 -3.934 	 480300.0000 	    0.00000 	 832812825.3175098896 	 0.000000000219500 	 0.000000000000002 	 True 	 True 	 True 	 True 	 0 
151 	 False 	 80 	 20 	 0.000000000000000 	 0.000000000000000 	 0.000000000000000 	 0.000 	     0.0000 	    0.00000 	 0.0000000000 	 0.000000000000000 	 0.000000000005902 	 True 	 True 	 False 	 True 	 30 
152 	 True 	 100 	 20 	 0.000000002022000 	 0.000000000084341 	 0.219820064087162 	 -1.946 	 808800.0000 	    0.00000 	 494559841.7408506870 	 0.000000000220050 	 0.000000000000002 	 True 	 True 	 True 	 True 	 0 
153 	 True 	 2 	 10 	 0.000000037870000 	 0.000000001524229 	 0.079452840281674 	 -5.327 	 7830000.0000 	    0.00000 	 26406126.2212833352 	 0.000000000217900 	 0.000000000000005 	 True 	 True 	 True 	 True 	 0 
154 	 True 	 4 	 10 	 0.000000021795000 	 0.000000000855625 	 0.089201604929800 	 -6.982 	 872600.0000 	    0.00000 	 45882083.0465703160 	 0.000000000224400 	 0.000000000000025 	 True 	 True 	 True 	 True 	 0 
155 	 True 	 6 	 10 	 0.000000021150000 	 0.000000000832170 	 0.130134571126510 	 -6.697 	 4475000.0000 	    0.00000 	 47281323.8770685494 	 0.000000000224400 	 0.000000000000005 	 True 	 True 	 True 	 True 	 0 
156 	 True 	 8 	 10 	 0.000000009920000 	 0.000000000465153 	 0.096987429438996 	 -5.969 	 2190000.0000 	    0.00000 	 100806451.6129032075 	 0.000000000218950 	 0.000000000000005 	 True 	 True 	 True 	 True 	 0 
157 	 True 	 10 	 10 	 0.000000007953000 	 0.000000000344005 	 0.089658942642920 	 -5.464 	 833550.0000 	    0.00000 	 125738714.9503332227 	 0.000000000220800 	 0.000000000000010 	 True 	 True 	 True 	 True 	 0 
158 	 False 	 20 	 10 	 0.000000000000000 	 0.000000000000000 	 0.000000000000000 	 0.000 	     0.0000 	    0.00000 	 0.0000000000 	 0.000000000000000 	 0.000000000012880 	 True 	 True 	 False 	 True 	 30 
159 	 False 	 40 	 10 	 0.000000000000000 	 0.000000000000000 	 0.000000000000000 	 0.000 	     0.0000 	    0.00000 	 0.0000000000 	 0.000000000000000 	 0.000000000010300 	 True 	 True 	 False 	 True 	 30 
160 	 True 	 80 	 10 	 0.000000001968500 	 0.000000000085590 	 0.178460664433690 	 -3.237 	 393700.0000 	    0.00000 	 508001016.0020320415 	 0.000000000219650 	 0.000000000000005 	 True 	 True 	 True 	 True 	 0 
161 	 False 	 100 	 10 	 0.000000000000000 	 0.000000000000000 	 0.000000000000000 	 0.000 	     0.0000 	    0.00000 	 0.0000000000 	 0.000000000000000 	 0.000000000000000 	 True 	 True 	 False 	 True 	 30 
162 	 True 	 2 	 5 	 0.000000132010000 	 0.000000004999004 	 0.260580953921553 	 -5.760 	 6631500.0000 	    0.00000 	 7575183.6982046813 	 0.000000000227250 	 0.000000000000020 	 True 	 True 	 True 	 True 	 0 
163 	 False 	 4 	 5 	 0.000000000000000 	 0.000000000000000 	 0.000000000000000 	 0.000 	     0.0000 	    0.00000 	 0.0000000000 	 0.000000000000000 	 0.000000000052550 	 True 	 True 	 False 	 True 	 30 
164 	 True 	 6 	 5 	 0.000000032930000 	 0.000000001262613 	 0.197447084874810 	 -6.665 	 1658500.0000 	    0.00000 	 30367446.0977831781 	 0.000000000228700 	 0.000000000000020 	 True 	 True 	 True 	 True 	 0 
165 	 True 	 8 	 5 	 0.000000022560000 	 0.000000000884507 	 0.184425281697210 	 -6.017 	 2529000.0000 	    0.00000 	 44326241.1347517744 	 0.000000000219050 	 0.000000000000010 	 True 	 True 	 True 	 True 	 0 
166 	 True 	 10 	 5 	 0.000000020550000 	 0.000000000868822 	 0.226443558528792 	 -5.429 	 2482000.0000 	    0.00000 	 48661800.4866179973 	 0.000000000222850 	 0.000000000000010 	 True 	 True 	 True 	 True 	 0 
167 	 False 	 20 	 5 	 0.000000000000000 	 0.000000000000000 	 0.000000000000000 	 0.000 	     0.0000 	    0.00000 	 0.0000000000 	 0.000000000000000 	 0.000000000028730 	 True 	 True 	 False 	 True 	 30 
168 	 False 	 40 	 5 	 0.000000000000000 	 0.000000000000000 	 0.000000000000000 	 0.000 	     0.0000 	    0.00000 	 0.0000000000 	 0.000000000000000 	 0.000000000031610 	 True 	 True 	 False 	 True 	 30 
169 	 True 	 80 	 5 	 0.000000004117000 	 0.000000000190775 	 0.397777107569366 	 -2.740 	 436800.0000 	    0.00000 	 242895312.1204760969 	 0.000000000222000 	 0.000000000000010 	 True 	 True 	 True 	 True 	 0 
170 	 False 	 100 	 5 	 0.000000000000000 	 0.000000000000000 	 0.000000000000000 	 0.000 	     0.0000 	    0.00000 	 0.0000000000 	 0.000000000000000 	 0.000000000000000 	 True 	 True 	 False 	 True 	 30 
171 	 True 	 2 	 2 	 0.000000198225000 	 0.000000007049861 	 0.367485111640568 	 -3.786 	 7929000.0000 	    0.00000 	 5044772.3546474967 	 0.000000000229200 	 0.000000000000025 	 True 	 True 	 True 	 True 	 0 
172 	 True 	 4 	 2 	 0.000000132100000 	 0.000000004720165 	 0.492092020253007 	 -4.182 	 5285000.0000 	    0.00000 	 7570022.7100681299 	 0.000000000224000 	 0.000000000000025 	 True 	 True 	 True 	 True 	 0 
173 	 True 	 6 	 2 	 0.000000095225000 	 0.000000003465843 	 0.541987510330119 	 -5.028 	 2020000.0000 	    0.00000 	 10501443.9485429246 	 0.000000000227600 	 0.000000000000050 	 True 	 True 	 True 	 True 	 0 
174 	 True 	 8 	 2 	 0.000000055225000 	 0.000000002004857 	 0.418025391727371 	 -5.157 	 2209000.0000 	    0.00000 	 18107741.0593028516 	 0.000000000218700 	 0.000000000000025 	 True 	 True 	 True 	 True 	 0 
175 	 True 	 10 	 2 	 0.000000055150000 	 0.000000002034090 	 0.530150696858261 	 -4.713 	 2230000.0000 	    0.00000 	 18132366.2737987302 	 0.000000000221950 	 0.000000000000025 	 True 	 True 	 True 	 True 	 0 
176 	 True 	 20 	 2 	 0.000000021350000 	 0.000000000829550 	 0.432415899050975 	 -3.052 	 944400.0000 	    0.00000 	 46838407.4941451997 	 0.000000000219900 	 0.000000000000025 	 True 	 True 	 True 	 True 	 0 
177 	 True 	 40 	 2 	 0.000000012022500 	 0.000000000505757 	 0.527267801707114 	 -2.156 	 243800.0000 	    0.00000 	 83177375.7537949681 	 0.000000000225950 	 0.000000000000050 	 True 	 True 	 True 	 True 	 0 
178 	 True 	 80 	 2 	 0.000000006965000 	 0.000000000279995 	 0.583807961606357 	 -1.306 	 148350.0000 	    0.00000 	 143575017.9468772411 	 0.000000000218200 	 0.000000000000050 	 True 	 True 	 True 	 True 	 0 
179 	 False 	 100 	 2 	 0.000000000000000 	 0.000000000000000 	 0.000000000000000 	 0.000 	     0.0000 	    0.00000 	 0.0000000000 	 0.000000000000000 	 0.000000000000000 	 True 	 True 	 False 	 True 	 30 
180 	 True 	 2 	 100 	 0.000000000465400 	 0.000000000025389 	 0.001323432022804 	 -7.325 	 581550.0000 	    0.00000 	 2148689299.5272884369 	 0.000000000482000 	 0.000000000000001 	 True 	 True 	 True 	 True 	 0 
181 	 False 	 4 	 100 	 0.000000000000000 	 0.000000000000000 	 0.000000000000000 	 0.000 	     0.0000 	    0.00000 	 0.0000000000 	 0.000000000000000 	 0.000010000500000 	 True 	 True 	 True 	 False 	 40 
182 	 False 	 6 	 100 	 0.000000000000000 	 0.000000000000000 	 0.000000000000000 	 0.000 	     0.0000 	    0.00000 	 0.0000000000 	 0.000000000000000 	 0.000000000001195 	 True 	 True 	 False 	 True 	 30 
183 	 False 	 8 	 100 	 0.000000000000000 	 0.000000000000000 	 0.000000000000000 	 0.000 	     0.0000 	    0.00000 	 0.0000000000 	 0.000000000000000 	 0.000000000001107 	 True 	 True 	 False 	 True 	 30 
184 	 False 	 10 	 100 	 0.000000000000000 	 0.000000000000000 	 0.000000000000000 	 0.000 	     0.0000 	    0.00000 	 0.0000000000 	 0.000000000000000 	 0.000000000001891 	 True 	 True 	 False 	 True 	 30 
185 	 True 	 20 	 100 	 0.000000000095455 	 0.000000000003744 	 0.001951708718855 	 10.349 	  3048.5937 	    0.00000 	 10476140589.8067169189 	 0.000000000529850 	 0.000000000000032 	 True 	 True 	 True 	 True 	 0 
186 	 True 	 40 	 100 	 0.000000000157450 	 0.000000000008749 	 0.009120879414697 	 23.951 	  8340.0000 	    0.00000 	 6351222610.3524932861 	 0.000000000467600 	 0.000000000000020 	 True 	 True 	 True 	 True 	 0 
187 	 True 	 80 	 100 	 0.000000000225200 	 0.000000000015864 	 0.033077359371603 	 39.506 	  1425.3165 	    0.00000 	 4440497335.7015991211 	 0.000000000601550 	 0.000000000000158 	 True 	 True 	 True 	 True 	 0 
188 	 True 	 100 	 100 	 0.000000000182200 	 0.000000000009469 	 0.024679715923740 	 21.026 	 185850.0000 	    0.00000 	 5488474204.1712398529 	 0.000000000518000 	 0.000000000000001 	 True 	 True 	 True 	 True 	 0
