Repository: aleonhardt/MoS2_Distribution_Database

File: CurrentDatabaseFiles/Output_17-165_Devices.txt (part 1 of 2)
Devices 	 Flag 	 Length (um) 	 Width (um) 	 Drain Current (A/um) 	 Transconductance_Max(S/um) 	 Mobility (cm2/V-s) 	 Threshold (V) 	 OnOff 	 SS (mV/dec) 	 R_total (ohm-um) 	 Gate Leakage (A) 	 Drain_off_current (A/um) 	 Data_Flag 	 Gate_Flag 	 OnOff_Flag 	 Threshold_Flag 	 Fail_Mech
0 	 False 	 2 	 100 	 0.000000000000000 	 0.000000000000000 	 0.000000000000000 	 0.000 	     0.0000 	    0.00000 	 0.0000000000 	 0.000000000000000 	 0.000000000002707 	 True 	 True 	 False 	 True 	 30 
1 	 True 	 4 	 100 	 0.000000000621200 	 0.000000000027217 	 0.002837501509520 	 -8.660 	 1399300.0000 	    0.00000 	 1609787508.0489375591 	 0.000000000227350 	 0.000000000000001 	 True 	 True 	 True 	 True 	 0 
2 	 True 	 6 	 100 	 0.000000000721600 	 0.000000000033370 	 0.005218439828062 	 -11.059 	 534800.0000 	    0.00000 	 1385809312.6385807991 	 0.000000000343000 	 0.000000000000001 	 True 	 True 	 True 	 True 	 0 
3 	 True 	 8 	 100 	 0.000000000556100 	 0.000000000022740 	 0.004741453251448 	 -8.833 	 1198900.0000 	    0.00000 	 1798237727.0275130272 	 0.000000000226650 	 0.000000000000001 	 True 	 True 	 True 	 True 	 0 
4 	 True 	 10 	 100 	 0.000000000590900 	 0.000000000026535 	 0.006915935654920 	 -8.721 	 1338200.0000 	    0.00000 	 1692333728.2112030983 	 0.000000000221550 	 0.000000000000001 	 True 	 True 	 True 	 True 	 0 
5 	 True 	 20 	 100 	 0.000000000788550 	 0.000000000049800 	 0.025959046771598 	 -6.113 	 2087000.0000 	    0.00000 	 1268150402.6377530098 	 0.000000000216250 	 0.000000000000001 	 True 	 True 	 True 	 True 	 0 
6 	 True 	 40 	 100 	 0.000000000897250 	 0.000000000047733 	 0.049762994935435 	 -6.789 	 1017000.0000 	    0.00000 	 1114516578.4341042042 	 0.000000000214650 	 0.000000000000001 	 True 	 True 	 True 	 True 	 0 
7 	 True 	 80 	 100 	 0.000000000274850 	 0.000000000013602 	 0.028360928884645 	 -6.129 	 594500.0000 	    0.00000 	 3638348189.9217753410 	 0.000000000223550 	 0.000000000000001 	 True 	 True 	 True 	 True 	 0 
8 	 True 	 100 	 100 	 0.000000000350750 	 0.000000000016814 	 0.043823844294324 	 -6.101 	 760300.0000 	    0.00000 	 2851033499.6436209679 	 0.000000000228500 	 0.000000000000001 	 True 	 True 	 True 	 True 	 0 
9 	 True 	 2 	 50 	 0.000000004861000 	 0.000000000183018 	 0.009540099527183 	 -8.923 	 4973000.0000 	    0.00000 	 205718987.8625797033 	 0.000000000355850 	 0.000000000000001 	 True 	 True 	 True 	 True 	 0 
10 	 True 	 4 	 50 	 0.000000002740000 	 0.000000000109258 	 0.011390468408820 	 -6.942 	 249090.9091 	    0.00000 	 364963503.6496350765 	 0.000000006922000 	 0.000000000000011 	 True 	 True 	 True 	 True 	 0 
11 	 True 	 6 	 50 	 0.000000002933000 	 0.000000000128322 	 0.020066995732345 	 -7.320 	 2991000.0000 	    0.00000 	 340947834.9812479019 	 0.000000000244500 	 0.000000000000001 	 True 	 True 	 True 	 True 	 0 
12 	 False 	 8 	 50 	 0.000000000000000 	 0.000000000000000 	 0.000000000000000 	 0.000 	     0.0000 	    0.00000 	 0.0000000000 	 0.000000000000000 	 0.000000000007924 	 True 	 True 	 False 	 True 	 30 
13 	 True 	 10 	 50 	 0.000000001405500 	 0.000000000057598 	 0.015011951949784 	 -6.909 	 1516300.0000 	    0.00000 	 711490572.7499110699 	 0.000000000218200 	 0.000000000000001 	 True 	 True 	 True 	 True 	 0 
14 	 False 	 20 	 50 	 0.000000000000000 	 0.000000000000000 	 0.000000000000000 	 0.000 	     0.0000 	    0.00000 	 0.0000000000 	 0.000000000000000 	 0.000000000010968 	 True 	 True 	 False 	 True 	 30 
15 	 True 	 40 	 50 	 0.000000001384700 	 0.000000000063943 	 0.066662849504320 	 -5.006 	 1479600.0000 	    0.00000 	 722178089.1167762280 	 0.000000000228350 	 0.000000000000001 	 True 	 True 	 True 	 True 	 0 
16 	 False 	 80 	 50 	 0.000000000000000 	 0.000000000000000 	 0.000000000000000 	 0.000 	     0.0000 	    0.00000 	 0.0000000000 	 0.000000000000000 	 -0.000000000002915 	 False 	 True 	 True 	 True 	 10 
17 	 True 	 100 	 50 	 0.000000000877400 	 0.000000000042482 	 0.110721891386171 	 -4.550 	 940200.0000 	    0.00000 	 1139731023.4784591198 	 0.000000000227200 	 0.000000000000001 	 True 	 True 	 True 	 True 	 0 
18 	 True 	 2 	 20 	 0.000000011817500 	 0.000000000409033 	 0.021321479215925 	 -8.098 	 5100000.0000 	    0.00000 	 84620266.5538396537 	 0.000000000280700 	 0.000000000000002 	 True 	 True 	 True 	 True 	 0 
19 	 True 	 4 	 20 	 0.000000008192500 	 0.000000000333151 	 0.034731995374957 	 -8.647 	 3447000.0000 	    0.00000 	 122062862.3741226643 	 0.000000000311450 	 0.000000000000002 	 True 	 True 	 True 	 True 	 0 
20 	 True 	 6 	 20 	 0.000000007785000 	 0.000000000314024 	 0.049106922129194 	 -7.387 	 3214000.0000 	    0.00000 	 128452151.5735388547 	 0.000000000216700 	 0.000000000000002 	 True 	 True 	 True 	 True 	 0 
21 	 False 	 8 	 20 	 0.000000000000000 	 0.000000000000000 	 0.000000000000000 	 0.000 	     0.0000 	    0.00000 	 0.0000000000 	 0.000000000000000 	 0.000000000008560 	 True 	 True 	 False 	 True 	 30 
22 	 True 	 10 	 20 	 0.000000004052750 	 0.000000000175839 	 0.045829444759292 	 54.474 	  1032.9799 	 1505.16621 	 246746036.6417864561 	 0.000000000259600 	 0.000000000004480 	 True 	 True 	 True 	 True 	 0 
23 	 True 	 20 	 20 	 0.000000004598500 	 0.000000000184155 	 0.095993843690131 	 -0.971 	 2023000.0000 	    0.00000 	 217462215.9399804473 	 0.000000000332550 	 0.000000000000002 	 True 	 True 	 True 	 True 	 0 
24 	 True 	 40 	 20 	 0.000000001574250 	 0.000000000075683 	 0.078901553280914 	 -4.257 	 707000.0000 	    0.00000 	 635223122.1216452122 	 0.000000000226050 	 0.000000000000002 	 True 	 True 	 True 	 True 	 0 
25 	 True 	 80 	 20 	 0.000000001353500 	 0.000000000069481 	 0.144871874015496 	 -3.967 	 605900.0000 	    0.00000 	 738825267.8241596222 	 0.000000000215550 	 0.000000000000002 	 True 	 True 	 True 	 True 	 0 
26 	 False 	 100 	 20 	 0.000000000000000 	 0.000000000000000 	 0.000000000000000 	 0.000 	     0.0000 	    0.00000 	 0.0000000000 	 0.000000000000000 	 -0.000000000003440 	 False 	 True 	 True 	 True 	 10 
27 	 True 	 2 	 10 	 0.000000022765000 	 0.000000002073034 	 0.108060141485641 	 52.591 	  2269.2456 	  857.23191 	 43927081.0454645306 	 0.000000000200000 	 0.000000000012925 	 True 	 True 	 True 	 True 	 0 
28 	 True 	 4 	 10 	 0.000000014030000 	 0.000000000597295 	 0.062269930938083 	 -6.778 	 2834000.0000 	    0.00000 	 71275837.4910905212 	 0.000000000210250 	 0.000000000000005 	 True 	 True 	 True 	 True 	 0 
29 	 False 	 6 	 10 	 0.000000000000000 	 0.000000000000000 	 0.000000000000000 	 0.000 	     0.0000 	    0.00000 	 0.0000000000 	 0.000000000000000 	 0.000000000023440 	 True 	 True 	 False 	 True 	 30 
30 	 True 	 8 	 10 	 0.000000010935000 	 0.000000000401449 	 0.083704557135167 	 -5.794 	 2243000.0000 	    0.00000 	 91449474.1655235589 	 0.000000000220100 	 0.000000000000005 	 True 	 True 	 True 	 True 	 0 
31 	 False 	 10 	 10 	 0.000000000000000 	 0.000000000000000 	 0.000000000000000 	 0.000 	     0.0000 	    0.00000 	 0.0000000000 	 0.000000000000000 	 0.000000000024240 	 True 	 True 	 False 	 True 	 30 
32 	 False 	 20 	 10 	 0.000000000000000 	 0.000000000000000 	 0.000000000000000 	 0.000 	     0.0000 	    0.00000 	 0.0000000000 	 0.000000000000000 	 0.000000000036520 	 True 	 True 	 False 	 True 	 30 
33 	 False 	 40 	 10 	 0.000000000000000 	 0.000000000000000 	 0.000000000000000 	 0.000 	     0.0000 	    0.00000 	 0.0000000000 	 0.000000000000000 	 0.000000000012770 	 True 	 True 	 False 	 True 	 30 
34 	 False 	 80 	 10 	 0.000000000000000 	 0.000000000000000 	 0.000000000000000 	 0.000 	     0.0000 	    0.00000 	 0.0000000000 	 0.000000000000000 	 -0.000000000006825 	 False 	 True 	 True 	 True 	 10 
35 	 True 	 100 	 10 	 0.000000000824600 	 0.000000000047286 	 0.123243716552733 	 -2.137 	 192850.0000 	    0.00000 	 1212709192.3356778622 	 0.000000000200850 	 0.000000000000005 	 True 	 True 	 True 	 True 	 0 
36 	 True 	 2 	 5 	 0.000000039530000 	 0.000000005651685 	 0.294602987356518 	 50.873 	  2142.3402 	  983.21352 	 25297242.6005565375 	 0.000000005096500 	 0.000000000024870 	 True 	 True 	 True 	 True 	 0 
37 	 True 	 4 	 5 	 0.000000045470000 	 0.000000001470827 	 0.153338299244174 	 -7.499 	 4592000.0000 	    0.00000 	 21992522.5423356071 	 0.000000000601800 	 0.000000000000010 	 True 	 True 	 True 	 True 	 0 
38 	 True 	 6 	 5 	 0.000000016302000 	 0.000000000563604 	 0.088136172790780 	 -4.695 	 1836900.0000 	    0.00000 	 61342166.6053244919 	 0.000000000349200 	 0.000000000000010 	 True 	 True 	 True 	 True 	 0 
39 	 False 	 8 	 5 	 0.000000000000000 	 0.000000000000000 	 0.000000000000000 	 0.000 	     0.0000 	    0.00000 	 0.0000000000 	 0.000000000000000 	 0.000000000032990 	 True 	 True 	 False 	 True 	 30 
40 	 True 	 10 	 5 	 0.000000009245000 	 0.000000000328692 	 0.085667996235465 	 -5.064 	 945100.0000 	    0.00000 	 108166576.5278528929 	 0.000000000223900 	 0.000000000000010 	 True 	 True 	 True 	 True 	 0 
41 	 False 	 20 	 5 	 0.000000000000000 	 0.000000000000000 	 0.000000000000000 	 0.000 	     0.0000 	    0.00000 	 0.0000000000 	 0.000000000000000 	 0.000000000028100 	 True 	 True 	 False 	 True 	 30 
42 	 True 	 40 	 5 	 0.000000003682000 	 0.000000000149003 	 0.155339884942336 	 -3.767 	 375100.0000 	    0.00000 	 271591526.3443780541 	 0.000000000218350 	 0.000000000000010 	 True 	 True 	 True 	 True 	 0 
43 	 False 	 80 	 5 	 0.000000000000000 	 0.000000000000000 	 0.000000000000000 	 0.000 	     0.0000 	    0.00000 	 0.0000000000 	 0.000000000000000 	 -0.000000000005140 	 False 	 False 	 True 	 True 	 20 
44 	 False 	 100 	 5 	 0.000000000000000 	 0.000000000000000 	 0.000000000000000 	 0.000 	     0.0000 	    0.00000 	 0.0000000000 	 0.000000000000000 	 -0.000000000126840 	 False 	 True 	 True 	 True 	 10 
45 	 True 	 2 	 2 	 0.000000089900000 	 0.000000003364678 	 0.175389143599513 	 -7.681 	 4194000.0000 	    0.00000 	 11123470.5228031147 	 0.000000000231950 	 0.000000000000025 	 True 	 True 	 True 	 True 	 0 
46 	 True 	 4 	 2 	 0.000000043200000 	 0.000000001493793 	 0.155732612818631 	 -6.219 	 1903200.0000 	    0.00000 	 23148148.1481481455 	 0.000000000220100 	 0.000000000000025 	 True 	 True 	 True 	 True 	 0 
47 	 True 	 6 	 2 	 0.000000036247500 	 0.000000001146177 	 0.179238835176173 	 -5.676 	 1449900.0000 	    0.00000 	 27588109.5247948132 	 0.000000000216700 	 0.000000000000025 	 True 	 True 	 True 	 True 	 0 
48 	 True 	 8 	 2 	 0.000000029270000 	 0.000000000896149 	 0.186852703901538 	 -4.094 	 1266300.0000 	    0.00000 	 34164673.7273659036 	 0.000000000280400 	 0.000000000000025 	 True 	 True 	 True 	 True 	 0 
49 	 False 	 10 	 2 	 0.000000000000000 	 0.000000000000000 	 0.000000000000000 	 0.000 	     0.0000 	    0.00000 	 0.0000000000 	 0.000000000000000 	 0.000000000048100 	 True 	 True 	 False 	 True 	 30 
50 	 True 	 20 	 2 	 0.000000000865500 	 0.000000000068815 	 0.035870789791893 	 2.241 	 22295.0000 	  113.57069 	 1155401502.0219526291 	 0.000000001717500 	 0.000000000000100 	 True 	 True 	 True 	 True 	 0 
51 	 False 	 40 	 2 	 0.000000000000000 	 0.000000000000000 	 0.000000000000000 	 0.000 	     0.0000 	    0.00000 	 0.0000000000 	 0.000000000000000 	 -0.000000000074275 	 False 	 True 	 True 	 True 	 10 
52 	 False 	 80 	 2 	 0.000000000000000 	 0.000000000000000 	 0.000000000000000 	 0.000 	     0.0000 	    0.00000 	 0.0000000000 	 0.000000000000000 	 0.000000000000000 	 True 	 True 	 False 	 True 	 30 
53 	 False 	 100 	 2 	 0.000000000000000 	 0.000000000000000 	 0.000000000000000 	 0.000 	     0.0000 	    0.00000 	 0.0000000000 	 0.000000000000000 	 0.000000000000000 	 True 	 True 	 False 	 True 	 30 
54 	 False 	 2 	 100 	 0.000000000000000 	 0.000000000000000 	 0.000000000000000 	 0.000 	     0.0000 	    0.00000 	 0.0000000000 	 0.000000000000000 	 0.000000000010335 	 True 	 True 	 False 	 True 	 30 
55 	 True 	 4 	 100 	 0.000000000429400 	 0.000000000020340 	 0.002120492505070 	 6.951 	 14555.9322 	    0.00000 	 2328830926.8747086525 	 0.000000003218500 	 0.000000000000030 	 True 	 True 	 True 	 True 	 0 
56 	 True 	 6 	 100 	 0.000000000383450 	 0.000000000017421 	 0.002724317557274 	 30.988 	  3740.9756 	 2011.08452 	 2607901942.8869476318 	 0.000000003651500 	 0.000000000000103 	 True 	 True 	 True 	 True 	 0 
57 	 True 	 8 	 100 	 0.000000000443300 	 0.000000000019670 	 0.004101376374513 	 8.420 	 52152.9412 	    0.00000 	 2255808707.4216103554 	 0.000000003467000 	 0.000000000000009 	 True 	 True 	 True 	 True 	 0 
58 	 True 	 10 	 100 	 0.000000000437900 	 0.000000000021069 	 0.005491386150543 	 11.174 	 448100.0000 	    0.00000 	 2283626398.7211694717 	 0.000000003966000 	 0.000000000000001 	 True 	 True 	 True 	 True 	 0 
59 	 True 	 20 	 100 	 0.000000000083465 	 0.000000000011694 	 0.006095488004283 	 22.708 	 11638.0000 	    0.00000 	 11981069909.5429229736 	 0.000000006978000 	 0.000000000000007 	 True 	 True 	 True 	 True 	 0 
60 	 True 	 40 	 100 	 0.000000000143900 	 0.000000000026148 	 0.027260440245570 	 31.059 	  8222.8571 	    0.00000 	 6949270326.6157045364 	 0.000000003459000 	 0.000000000000018 	 True 	 True 	 True 	 True 	 0 
61 	 False 	 80 	 100 	 0.000000000000000 	 0.000000000000000 	 0.000000000000000 	 0.000 	     0.0000 	    0.00000 	 0.0000000000 	 0.000000000000000 	 0.000000000006518 	 True 	 True 	 False 	 True 	 30 
62 	 False 	 100 	 100 	 0.000000000000000 	 0.000000000000000 	 0.000000000000000 	 0.000 	     0.0000 	    0.00000 	 0.0000000000 	 0.000000000000000 	 0.000000000003662 	 True 	 True 	 False 	 True 	 30 
63 	 True 	 2 	 100 	 0.000000002116500 	 0.000000000130021 	 0.006777549851982 	 49.258 	  1306.0580 	  909.59467 	 472478147.8856602907 	 0.000000000211700 	 0.000000000001741 	 True 	 True 	 True 	 True 	 0 
64 	 False 	 4 	 100 	 0.000000000000000 	 0.000000000000000 	 0.000000000000000 	 0.000 	     0.0000 	    0.00000 	 0.0000000000 	 0.000000000000000 	 0.000000000000968 	 True 	 True 	 False 	 True 	 30 
65 	 False 	 6 	 100 	 0.000000000000000 	 0.000000000000000 	 0.000000000000000 	 0.000 	     0.0000 	    0.00000 	 0.0000000000 	 0.000000000000000 	 -0.000000000000016 	 False 	 True 	 True 	 True 	 10 
66 	 False 	 8 	 100 	 0.000000000000000 	 0.000000000000000 	 0.000000000000000 	 0.000 	     0.0000 	    0.00000 	 0.0000000000 	 0.000000000000000 	 0.000000000003830 	 True 	 True 	 False 	 True 	 30 
67 	 True 	 10 	 100 	 0.000000000384300 	 0.000000000017825 	 0.004645805258774 	 -4.545 	 879100.0000 	    0.00000 	 2602133749.6747331619 	 0.000000000252800 	 0.000000000000001 	 True 	 True 	 True 	 True 	 0 
68 	 False 	 20 	 100 	 0.000000000000000 	 0.000000000000000 	 0.000000000000000 	 0.000 	     0.0000 	    0.00000 	 0.0000000000 	 0.000000000000000 	 0.000000000002052 	 True 	 True 	 False 	 True 	 30 
69 	 False 	 40 	 100 	 0.000000000000000 	 0.000000000000000 	 0.000000000000000 	 0.000 	     0.0000 	    0.00000 	 0.0000000000 	 0.000000000000000 	 0.000000000001670 	 True 	 True 	 False 	 True 	 30 
70 	 False 	 80 	 100 	 0.000000000000000 	 0.000000000000000 	 0.000000000000000 	 0.000 	     0.0000 	    0.00000 	 0.0000000000 	 0.000000000000000 	 0.000000000003501 	 True 	 True 	 False 	 True 	 30 
71 	 True 	 100 	 100 	 0.000000000220650 	 0.000000000011065 	 0.028840263044011 	 -4.904 	 486200.0000 	    0.00000 	 4532064355.3138456345 	 0.000000000213250 	 0.000000000000001 	 True 	 True 	 True 	 True 	 0 
72 	 False 	 2 	 50 	 0.000000000000000 	 0.000000000000000 	 0.000000000000000 	 0.000 	     0.0000 	    0.00000 	 0.0000000000 	 0.000000000000000 	 0.000000000001191 	 False 	 True 	 True 	 True 	 10 
73 	 False 	 4 	 50 	 0.000000000000000 	 0.000000000000000 	 0.000000000000000 	 0.000 	     0.0000 	    0.00000 	 0.0000000000 	 0.000000000000000 	 -0.000000000000001 	 False 	 True 	 True 	 True 	 10 
74 	 False 	 6 	 50 	 0.000000000000000 	 0.000000000000000 	 0.000000000000000 	 0.000 	     0.0000 	    0.00000 	 0.0000000000 	 0.000000000000000 	 0.000000000006791 	 True 	 True 	 False 	 True 	 30 
75 	 False 	 8 	 50 	 0.000000000000000 	 0.000000000000000 	 0.000000000000000 	 0.000 	     0.0000 	    0.00000 	 0.0000000000 	 0.000000000000000 	 0.000000000010051 	 True 	 True 	 False 	 True 	 30 
76 	 False 	 10 	 50 	 0.000000000000000 	 0.000000000000000 	 0.000000000000000 	 0.000 	     0.0000 	    0.00000 	 0.0000000000 	 0.000000000000000 	 0.000000000003149 	 True 	 True 	 False 	 True 	 30 
77 	 True 	 20 	 50 	 0.000000001131000 	 0.000000000044219 	 0.023049982502852 	 -3.663 	 1137700.0000 	    0.00000 	 884173297.9664014578 	 0.000000000217850 	 0.000000000000001 	 True 	 True 	 True 	 True 	 0 
78 	 False 	 40 	 50 	 0.000000000000000 	 0.000000000000000 	 0.000000000000000 	 0.000 	     0.0000 	    0.00000 	 0.0000000000 	 0.000000000000000 	 0.000000000005718 	 True 	 True 	 False 	 True 	 30 
79 	 True 	 80 	 50 	 0.000000000401000 	 0.000000000019008 	 0.039632537494069 	 43.960 	 12740.4762 	  134.06701 	 2493765586.0349125862 	 0.000000001549500 	 0.000000000000042 	 True 	 True 	 True 	 True 	 0 
80 	 True 	 100 	 50 	 0.000000000582400 	 0.000000000024964 	 0.065063345684193 	 -2.632 	 205033.3333 	    0.00000 	 1717032967.0329670906 	 0.000000000261300 	 0.000000000000003 	 True 	 True 	 True 	 True 	 0 
81 	 False 	 2 	 20 	 0.000000000000000 	 0.000000000000000 	 0.000000000000000 	 0.000 	     0.0000 	    0.00000 	 0.0000000000 	 0.000000000000000 	 0.000000000048000 	 True 	 True 	 False 	 True 	 30 
82 	 True 	 4 	 20 	 0.000000007085000 	 0.000000000261723 	 0.027285457987151 	 -6.379 	 3124000.0000 	    0.00000 	 141143260.4093154669 	 0.000000000245550 	 0.000000000000002 	 True 	 True 	 True 	 True 	 0 
83 	 False 	 6 	 20 	 0.000000000000000 	 0.000000000000000 	 0.000000000000000 	 0.000 	     0.0000 	    0.00000 	 0.0000000000 	 0.000000000000000 	 -0.000000000000062 	 False 	 False 	 True 	 True 	 20 
84 	 True 	 8 	 20 	 0.000000002750250 	 0.000000000114503 	 0.023874683121519 	 -4.910 	 588750.0000 	    0.00000 	 363603308.7901099920 	 0.000000001020000 	 0.000000000000005 	 True 	 True 	 True 	 True 	 0 
85 	 False 	 10 	 20 	 0.000000000000000 	 0.000000000000000 	 0.000000000000000 	 0.000 	     0.0000 	    0.00000 	 0.0000000000 	 0.000000000000000 	 0.000000000005358 	 True 	 True 	 False 	 True 	 30 
86 	 True 	 20 	 20 	 0.000000001309000 	 0.000000000053297 	 0.027782040566348 	 -3.211 	 523600.0000 	    0.00000 	 763941940.4125286341 	 0.000000000262700 	 0.000000000000002 	 True 	 True 	 True 	 True 	 0 
87 	 False 	 40 	 20 	 0.000000000000000 	 0.000000000000000 	 0.000000000000000 	 0.000 	     0.0000 	    0.00000 	 0.0000000000 	 0.000000000000000 	 -0.000000000111025 	 False 	 True 	 True 	 True 	 10 
88 	 False 	 80 	 20 	 0.000000000000000 	 0.000000000000000 	 0.000000000000000 	 0.000 	     0.0000 	    0.00000 	 0.0000000000 	 0.000000000000000 	 -0.000000000015600 	 False 	 True 	 True 	 True 	 10 
89 	 False 	 100 	 20 	 0.000000000000000 	 0.000000000000000 	 0.000000000000000 	 0.000 	     0.0000 	    0.00000 	 0.0000000000 	 0.000000000000000 	 -0.000000000001592 	 False 	 True 	 True 	 True 	 10 
90 	 True 	 2 	 10 	 0.000000022030000 	 0.000000000836749 	 0.043616868936961 	 -8.037 	 4474000.0000 	    0.00000 	 45392646.3912846148 	 0.000000000225850 	 0.000000000000005 	 True 	 True 	 True 	 True 	 0 
91 	 False 	 4 	 10 	 0.000000000000000 	 0.000000000000000 	 0.000000000000000 	 0.000 	     0.0000 	    0.00000 	 0.0000000000 	 0.000000000000000 	 0.000000000020510 	 True 	 True 	 False 	 True 	 30 
92 	 False 	 6 	 10 	 0.000000000000000 	 0.000000000000000 	 0.000000000000000 	 0.000 	     0.0000 	    0.00000 	 0.0000000000 	 0.000000000000000 	 -0.000000000000250 	 False 	 True 	 True 	 True 	 10 
93 	 True 	 8 	 10 	 0.000000010635000 	 0.000000000400850 	 0.083579785445217 	 -5.827 	 2127000.0000 	    0.00000 	 94029149.0362012237 	 0.000000000261050 	 0.000000000000005 	 True 	 True 	 True 	 True 	 0 
94 	 False 	 10 	 10 	 0.000000000000000 	 0.000000000000000 	 0.000000000000000 	 0.000 	     0.0000 	    0.00000 	 0.0000000000 	 0.000000000000000 	 0.000000000010665 	 True 	 True 	 False 	 True 	 30 
95 	 True 	 20 	 10 	 0.000000001216000 	 0.000000000072501 	 0.037792051708210 	 -1.067 	 353900.0000 	    0.00000 	 822368421.0526316166 	 0.000000007177000 	 0.000000000000005 	 True 	 True 	 True 	 True 	 0 
96 	 False 	 40 	 10 	 0.000000000000000 	 0.000000000000000 	 0.000000000000000 	 0.000 	     0.0000 	    0.00000 	 0.0000000000 	 0.000000000000000 	 0.000000000000320 	 False 	 True 	 True 	 True 	 10 
97 	 True 	 80 	 10 	 0.000000000399050 	 0.000000000035303 	 0.073609988864983 	 -1.367 	 73810.0000 	    0.00000 	 2505951635.1334419250 	 0.000000008547500 	 0.000000000000010 	 True 	 True 	 True 	 True 	 0 
98 	 True 	 100 	 10 	 0.000000000560150 	 0.000000000035405 	 0.092277464463816 	 -2.692 	 162800.0000 	    0.00000 	 1785236097.4738910198 	 0.000000001344500 	 0.000000000000005 	 True 	 True 	 True 	 True 	 0 
99 	 True 	 2 	 5 	 0.000000039480000 	 0.000000001426663 	 0.074367056821636 	 -7.443 	 4151000.0000 	    0.00000 	 25329280.6484295838 	 0.000000000221050 	 0.000000000000010 	 True 	 True 	 True 	 True 	 0 
100 	 True 	 4 	 5 	 0.000000016933000 	 0.000000000756102 	 0.078826003737902 	 -5.644 	 2265000.0000 	    0.00000 	 59056280.6354455799 	 0.000000000220200 	 0.000000000000010 	 True 	 True 	 True 	 True 	 0 
101 	 False 	 6 	 5 	 0.000000000000000 	 0.000000000000000 	 0.000000000000000 	 0.000 	     0.0000 	    0.00000 	 0.0000000000 	 0.000000000000000 	 0.000000000002880 	 False 	 True 	 True 	 True 	 10 
102 	 False 	 8 	 5 	 0.000000000000000 	 0.000000000000000 	 0.000000000000000 	 0.000 	     0.0000 	    0.00000 	 0.0000000000 	 0.000000000000000 	 -0.000000000003060 	 False 	 True 	 True 	 True 	 10 
103 	 True 	 10 	 5 	 0.000000009094000 	 0.000000000363181 	 0.094657014267792 	 -3.438 	 955800.0000 	    0.00000 	 109962612.7116780132 	 0.000000006925500 	 0.000000000000010 	 True 	 True 	 True 	 True 	 0 
104 	 True 	 20 	 5 	 0.000000001830900 	 0.000000000082118 	 0.042805288681836 	 -2.605 	 202100.0000 	    0.00000 	 546179474.5753455162 	 0.000000000360650 	 0.000000000000010 	 True 	 True 	 True 	 True 	 0 
105 	 False 	 40 	 5 	 0.000000000000000 	 0.000000000000000 	 0.000000000000000 	 0.000 	     0.0000 	    0.00000 	 0.0000000000 	 0.000000000000000 	 -0.000000000002040 	 False 	 False 	 True 	 True 	 20 
106 	 False 	 80 	 5 	 0.000000000000000 	 0.000000000000000 	 0.000000000000000 	 0.000 	     0.0000 	    0.00000 	 0.0000000000 	 0.000000000000000 	 -0.000000000008210 	 False 	 True 	 True 	 True 	 10 
107 	 False 	 100 	 5 	 0.000000000000000 	 0.000000000000000 	 0.000000000000000 	 0.000 	     0.0000 	    0.00000 	 0.0000000000 	 0.000000000000000 	 -0.000000000002100 	 False 	 True 	 True 	 True 	 10 
108 	 True 	 2 	 2 	 0.000000058725000 	 0.000000001963598 	 0.102355611099796 	 -6.919 	 2670000.0000 	    0.00000 	 17028522.7756492123 	 0.000000002794000 	 0.000000000000025 	 True 	 True 	 True 	 True 	 0 
109 	 False 	 4 	 2 	 0.000000000000000 	 0.000000000000000 	 0.000000000000000 	 0.000 	     0.0000 	    0.00000 	 0.0000000000 	 0.000000000000000 	 0.000000000014350 	 False 	 False 	 True 	 True 	 20 
110 	 False 	 6 	 2 	 0.000000000000000 	 0.000000000000000 	 0.000000000000000 	 0.000 	     0.0000 	    0.00000 	 0.0000000000 	 0.000000000000000 	 0.000000000694250 	 True 	 True 	 False 	 True 	 30 
111 	 False 	 8 	 2 	 0.000000000000000 	 0.000000000000000 	 0.000000000000000 	 0.000 	     0.0000 	    0.00000 	 0.0000000000 	 0.000000000000000 	 0.000000000086975 	 True 	 True 	 False 	 True 	 30 
112 	 False 	 10 	 2 	 0.000000000000000 	 0.000000000000000 	 0.000000000000000 	 0.000 	     0.0000 	    0.00000 	 0.0000000000 	 0.000000000000000 	 0.000000000449675 	 True 	 True 	 False 	 True 	 30 
113 	 False 	 20 	 2 	 0.000000000000000 	 0.000000000000000 	 0.000000000000000 	 0.000 	     0.0000 	    0.00000 	 0.0000000000 	 0.000000000000000 	 -0.000000000082475 	 False 	 True 	 True 	 True 	 10 
114 	 True 	 40 	 2 	 0.000000004865750 	 0.000000000183206 	 0.190998171846892 	 -1.151 	 194630.0000 	    0.00000 	 205518162.6676257551 	 0.000000000218900 	 0.000000000000025 	 True 	 True 	 True 	 True 	 0 
115 	 False 	 80 	 2 	 0.000000000000000 	 0.000000000000000 	 0.000000000000000 	 0.000 	     0.0000 	    0.00000 	 0.0000000000 	 0.000000000000000 	 0.000000000000000 	 True 	 True 	 False 	 True 	 30 
116 	 False 	 100 	 2 	 0.000000000000000 	 0.000000000000000 	 0.000000000000000 	 0.000 	     0.0000 	    0.00000 	 0.0000000000 	 0.000000000000000 	 -0.000000000012175 	 False 	 True 	 True 	 True 	 10 
117 	 True 	 2 	 100 	 0.000000000553200 	 0.000000000031112 	 0.001621738406721 	 -5.777 	 326950.0000 	    0.00000 	 1807664497.4692695141 	 0.000000009044500 	 0.000000000000002 	 True 	 True 	 True 	 True 	 0 
118 	 False 	 4 	 100 	 0.000000000000000 	 0.000000000000000 	 0.000000000000000 	 0.000 	     0.0000 	    0.00000 	 0.0000000000 	 0.000000000000000 	 0.000000000000000 	 False 	 True 	 True 	 True 	 10 
119 	 True 	 6 	 100 	 0.000000000843250 	 0.000000000046724 	 0.007306648679133 	 6.107 	 187388.8889 	    0.00000 	 1185887933.5902757645 	 0.000000002930000 	 0.000000000000004 	 True 	 True 	 True 	 True 	 0 
120 	 True 	 8 	 100 	 0.000000000208450 	 0.000000000017781 	 0.003707546563322 	 7.726 	 208450.0000 	    0.00000 	 4797313504.4375152588 	 0.000000005011500 	 0.000000000000001 	 True 	 True 	 True 	 True 	 0 
121 	 False 	 10 	 100 	 0.000000000000000 	 0.000000000000000 	 0.000000000000000 	 0.000 	     0.0000 	    0.00000 	 0.0000000000 	 0.000000000000000 	 -0.000000000000860 	 False 	 True 	 True 	 True 	 10 
122 	 False 	 20 	 100 	 0.000000000000000 	 0.000000000000000 	 0.000000000000000 	 0.000 	     0.0000 	    0.00000 	 0.0000000000 	 0.000000000000000 	 0.000000000009088 	 False 	 True 	 True 	 True 	 10 
123 	 False 	 40 	 100 	 0.000000000000000 	 0.000000000000000 	 0.000000000000000 	 0.000 	     0.0000 	    0.00000 	 0.0000000000 	 0.000000000000000 	 0.000000000000000 	 True 	 True 	 False 	 True 	 30 
124 	 False 	 80 	 100 	 0.000000000000000 	 0.000000000000000 	 0.000000000000000 	 0.000 	     0.0000 	    0.00000 	 0.0000000000 	 0.000000000000000 	 0.000000000000000 	 False 	 True 	 True 	 True 	 10 
125 	 False 	 100 	 100 	 0.000000000000000 	 0.000000000000000 	 0.000000000000000 	 0.000 	     0.0000 	    0.00000 	 0.0000000000 	 0.000000000000000 	 0.000000000000853 	 False 	 False 	 True 	 True 	 20 
126 	 False 	 2 	 100 	 0.000000000000000 	 0.000000000000000 	 0.000000000000000 	 0.000 	     0.0000 	    0.00000 	 0.0000000000 	 0.000000000000000 	 0.000000000010140 	 True 	 True 	 False 	 True 	 30 
127 	 True 	 4 	 100 	 0.000000001065000 	 0.000000000045551 	 0.004748839331324 	 -6.684 	 555750.0000 	    0.00000 	 938967136.1502346992 	 0.000000007966500 	 0.000000000000002 	 True 	 True 	 True 	 True 	 0 
128 	 True 	 6 	 100 	 0.000000000304150 	 0.000000000015039 	 0.002351842014710 	 -5.889 	 373500.0000 	    0.00000 	 3287851389.1172122955 	 0.000000000315450 	 0.000000000000001 	 True 	 True 	 True 	 True 	 0 
129 	 True 	 8 	 100 	 0.000000000785900 	 0.000000000034090 	 0.007107938905838 	 -6.053 	 1672800.0000 	    0.00000 	 1272426517.3686218262 	 0.000000000215550 	 0.000000000000001 	 True 	 True 	 True 	 True 	 0 
130 	 False 	 10 	 100 	 0.000000000000000 	 0.000000000000000 	 0.000000000000000 	 0.000 	     0.0000 	    0.00000 	 0.0000000000 	 0.000000000000000 	 -0.000000000000649 	 False 	 True 	 True 	 True 	 10 
131 	 True 	 20 	 100 	 0.000000000344500 	 0.000000000213146 	 0.111105738969248 	 51.279 	  4694.5455 	  186.62946 	 2902757619.7387514114 	 0.000000000318550 	 0.000000000000083 	 True 	 True 	 True 	 True 	 0 
132 	 False 	 40 	 100 	 0.000000000000000 	 0.000000000000000 	 0.000000000000000 	 0.000 	     0.0000 	    0.00000 	 0.0000000000 	 0.000000000000000 	 0.000000000007954 	 True 	 True 	 False 	 True 	 30 
133 	 False 	 80 	 100 	 0.000000000000000 	 0.000000000000000 	 0.000000000000000 	 0.000 	     0.0000 	    0.00000 	 0.0000000000 	 0.000000000000000 	 0.000000000009138 	 True 	 True 	 False 	 True 	 30 
134 	 False 	 100 	 100 	 0.000000000000000 	 0.000000000000000 	 0.000000000000000 	 0.000 	     0.0000 	    0.00000 	 0.0000000000 	 0.000000000000000 	 -0.000000000000486 	 False 	 False 	 True 	 True 	 20 
135 	 True 	 2 	 50 	 0.000000008041000 	 0.000000000297021 	 0.015482689344414 	 -7.227 	 8041000.0000 	    0.00000 	 124362641.4625046849 	 0.000000000229850 	 0.000000000000001 	 True 	 True 	 True 	 True 	 0 
136 	 True 	 4 	 50 	 0.000000005624000 	 0.000000000222389 	 0.023184770198106 	 -7.376 	 6094000.0000 	    0.00000 	 177809388.3357041180 	 0.000000000220750 	 0.000000000000001 	 True 	 True 	 True 	 True 	 0 
137 	 True 	 6 	 50 	 0.000000004769000 	 0.000000000155247 	 0.024277534775903 	 202.139 	 219590.9091 	  252.92464 	 209687565.5273642242 	 0.000000000394400 	 0.000000000000022 	 True 	 True 	 True 	 True 	 0 
138 	 True 	 8 	 50 	 0.000000001781300 	 0.000000000070278 	 0.014653375497272 	 -6.605 	 1827200.0000 	    0.00000 	 561387750.5192836523 	 0.000000000216900 	 0.000000000000001 	 True 	 True 	 True 	 True 	 0 
139 	 True 	 10 	 50 	 0.000000001839700 	 0.000000000074242 	 0.019350016498250 	 19.415 	 2030000.0000 	 1297.17020 	 543566885.9053107500 	 0.000000000235900 	 0.000000000000001 	 True 	 True 	 True 	 True 	 0 
140 	 True 	 20 	 50 	 0.000000000781800 	 0.000000000038702 	 0.020173920540795 	 -5.206 	 892300.0000 	    0.00000 	 1279099513.9421846867 	 0.000000000219550 	 0.000000000000001 	 True 	 True 	 True 	 True 	 0 
141 	 False 	 40 	 50 	 0.000000000000000 	 0.000000000000000 	 0.000000000000000 	 0.000 	     0.0000 	    0.00000 	 0.0000000000 	 0.000000000000000 	 0.000000000001968 	 True 	 True 	 False 	 True 	 30 
142 	 True 	 80 	 50 	 0.000000000639900 	 0.000000000025645 	 0.053470494662485 	 -2.568 	 639900.0000 	    0.00000 	 1562744178.7779338360 	 0.000000005480000 	 0.000000000000001 	 True 	 True 	 True 	 True 	 0 
143 	 False 	 100 	 50 	 0.000000000000000 	 0.000000000000000 	 0.000000000000000 	 0.000 	     0.0000 	    0.00000 	 0.0000000000 	 0.000000000000000 	 0.000000000000257 	 False 	 True 	 True 	 True 	 10 
144 	 True 	 2 	 20 	 0.000000015925000 	 0.000000000595981 	 0.031066434039698 	 -7.573 	 3227000.0000 	    0.00000 	 62794348.5086342245 	 0.000000000225400 	 0.000000000000005 	 True 	 True 	 True 	 True 	 0 
145 	 False 	 4 	 20 	 0.000000000000000 	 0.000000000000000 	 0.000000000000000 	 0.000 	     0.0000 	    0.00000 	 0.0000000000 	 0.000000000000000 	 0.000000000011777 	 True 	 True 	 False 	 True 	 30 
146 	 True 	 6 	 20 	 0.000000008850000 	 0.000000000314414 	 0.049167894685691 	 -6.913 	 3605000.0000 	    0.00000 	 112994350.2824858725 	 0.000000000217100 	 0.000000000000002 	 True 	 True 	 True 	 True 	 0 
147 	 True 	 8 	 20 	 0.000000004440500 	 0.000000000176684 	 0.036839643018013 	 -5.602 	 1846100.0000 	    0.00000 	 225199864.8800810874 	 0.000000000268600 	 0.000000000000002 	 True 	 True 	 True 	 True 	 0 
148 	 False 	 10 	 20 	 0.000000000000000 	 0.000000000000000 	 0.000000000000000 	 0.000 	     0.0000 	    0.00000 	 0.0000000000 	 0.000000000000000 	 0.000000000005540 	 True 	 True 	 False 	 True 	 30 
149 	 False 	 20 	 20 	 0.000000000000000 	 0.000000000000000 	 0.000000000000000 	 0.000 	     0.0000 	    0.00000 	 0.0000000000 	 0.000000000000000 	 0.000000000000755 	 False 	 True 	 True 	 True 	 10 
150 	 False 	 40 	 20 	 0.000000000000000 	 0.000000000000000 	 0.000000000000000 	 0.000 	     0.0000 	    0.00000 	 0.0000000000 	 0.000000000000000 	 -0.000000000000945 	 False 	 False 	 True 	 True 	 20 
151 	 True 	 80 	 20 	 0.000000000358500 	 0.000000000016769 	 0.034964012410319 	 -1.194 	 157950.0000 	    0.00000 	 2789400278.9400281906 	 0.000000000302100 	 0.000000000000002 	 True 	 True 	 True 	 True 	 0 
152 	 False 	 100 	 20 	 0.000000000000000 	 0.000000000000000 	 0.000000000000000 	 0.000 	     0.0000 	    0.00000 	 0.0000000000 	 0.000000000000000 	 0.000000000000000 	 True 	 True 	 False 	 True 	 30 
153 	 True 	 2 	 10 	 0.000000018850000 	 0.000000000737681 	 0.038452792952576 	 51.628 	  1322.8821 	  825.28783 	 53050397.8779840842 	 0.000000000259250 	 0.000000000016585 	 True 	 True 	 True 	 True 	 0 
154 	 True 	 4 	 10 	 0.000000028245000 	 0.000000000969242 	 0.101046574353158 	 45.179 	  1793.9028 	  917.85180 	 35404496.3710391223 	 0.000000007745000 	 0.000000000015745 	 True 	 True 	 True 	 True 	 0 
155 	 True 	 6 	 10 	 0.000000012195000 	 0.000000000508563 	 0.079528903589444 	 -5.269 	 2940000.0000 	    0.00000 	 82000820.0082000792 	 0.000000000304500 	 0.000000000000005 	 True 	 True 	 True 	 True 	 0 
156 	 True 	 8 	 10 	 0.000000013120000 	 0.000000000494441 	 0.103094007742156 	 -4.816 	 2637000.0000 	    0.00000 	 76219512.1951219440 	 0.000000000216350 	 0.000000000000005 	 True 	 True 	 True 	 True 	 0 
157 	 False 	 10 	 10 	 0.000000000000000 	 0.000000000000000 	 0.000000000000000 	 0.000 	     0.0000 	    0.00000 	 0.0000000000 	 0.000000000000000 	 0.000000000022680 	 True 	 True 	 False 	 True 	 30 
158 	 True 	 20 	 10 	 0.000000007401000 	 0.000000000272057 	 0.141814120335250 	 -3.686 	 1482200.0000 	    0.00000 	 135116876.0978246331 	 0.000000000217400 	 0.000000000000005 	 True 	 True 	 True 	 True 	 0 
159 	 True 	 40 	 10 	 0.000000004690500 	 0.000000000238612 	 0.248760167297772 	 38.271 	  1065.2044 	  531.03508 	 213196887.3254450560 	 0.000000000219800 	 0.000000000005015 	 True 	 True 	 True 	 True 	 0 
160 	 True 	 80 	 10 	 0.000000000731700 	 0.000000000031951 	 0.066619999781953 	 -2.072 	 153440.0000 	    0.00000 	 1366680333.4700012207 	 0.000000000245150 	 0.000000000000005 	 True 	 True 	 True 	 True 	 0 
161 	 True 	 100 	 10 	 0.000000000335650 	 0.000000000016684 	 0.043483494735076 	 -1.291 	 84310.0000 	    0.00000 	 2979293907.3439593315 	 0.000000000238550 	 0.000000000000005 	 True 	 True 	 True 	 True 	 0 
162 	 False 	 2 	 5 	 0.000000000000000 	 0.000000000000000 	 0.000000000000000 	 0.000 	     0.0000 	    0.00000 	 0.0000000000 	 0.000000000000000 	 -0.000000000000820 	 False 	 True 	 True 	 True 	 10 
163 	 True 	 4 	 5 	 0.000000033330000 	 0.000000001092710 	 0.113918452983705 	 -6.395 	 3336000.0000 	    0.00000 	 30003000.3000300042 	 0.000000000265550 	 0.000000000000010 	 True 	 True 	 True 	 True 	 0 
164 	 False 	 6 	 5 	 0.000000000000000 	 0.000000000000000 	 0.000000000000000 	 0.000 	     0.0000 	    0.00000 	 0.0000000000 	 0.000000000000000 	 0.000000000020900 	 True 	 True 	 False 	 True 	 30 
165 	 True 	 8 	 5 	 0.000000002622000 	 0.000000000117545 	 0.024508829057454 	 -3.824 	 159100.0000 	    0.00000 	 381388253.2418001294 	 0.000000000242150 	 0.000000000000020 	 True 	 True 	 True 	 True 	 0 
166 	 False 	 10 	 5 	 0.000000000000000 	 0.000000000000000 	 0.000000000000000 	 0.000 	     0.0000 	    0.00000 	 0.0000000000 	 0.000000000000000 	 -0.000000000018320 	 False 	 True 	 True 	 True 	 10 
167 	 False 	 20 	 5 	 0.000000000000000 	 0.000000000000000 	 0.000000000000000 	 0.000 	     0.0000 	    0.00000 	 0.0000000000 	 0.000000000000000 	 0.000000000111790 	 True 	 True 	 False 	 True 	 30 
168 	 False 	 40 	 5 	 0.000000000000000 	 0.000000000000000 	 0.000000000000000 	 0.000 	     0.0000 	    0.00000 	 0.0000000000 	 0.000000000000000 	 0.000000000020250 	 True 	 True 	 False 	 True 	 30 
169 	 False 	 80 	 5 	 0.000000000000000 	 0.000000000000000 	 0.000000000000000 	 0.000 	     0.0000 	    0.00000 	 0.0000000000 	 0.000000000000000 	 0.000000000000000 	 True 	 True 	 False 	 True 	 30 
170 	 False 	 100 	 5 	 0.000000000000000 	 0.000000000000000 	 0.000000000000000 	 0.000 	     0.0000 	    0.00000 	 0.0000000000 	 0.000000000000000 	 0.000000000000000 	 True 	 True 	 False 	 True 	 30 
171 	 False 	 2 	 2 	 0.000000000000000 	 0.000000000000000 	 0.000000000000000 	 0.000 	     0.0000 	    0.00000 	 0.0000000000 	 0.000000000000000 	 0.000000000044000 	 True 	 True 	 False 	 True 	 30 
172 	 True 	 4 	 2 	 0.000000008907500 	 0.000000000321724 	 0.033540705520025 	 -3.255 	 184700.0000 	    0.00000 	 112264945.2708391696 	 0.000000000219400 	 0.000000000000050 	 True 	 True 	 True 	 True 	 0 
173 	 False 	 6 	 2 	 0.000000000000000 	 0.000000000000000 	 0.000000000000000 	 0.000 	     0.0000 	    0.00000 	 0.0000000000 	 0.000000000000000 	 0.000000000155325 	 True 	 True 	 False 	 True 	 30 
174 	 False 	 8 	 2 	 0.000000000000000 	 0.000000000000000 	 0.000000000000000 	 0.000 	     0.0000 	    0.00000 	 0.0000000000 	 0.000000000000000 	 0.000000000030525 	 True 	 True 	 False 	 True 	 30 
175 	 False 	 10 	 2 	 0.000000000000000 	 0.000000000000000 	 0.000000000000000 	 0.000 	     0.0000 	    0.00000 	 0.0000000000 	 0.000000000000000 	 0.000000000047525 	 True 	 True 	 False 	 True 	 30 
176 	 True 	 20 	 2 	 0.000000012282500 	 0.000000000502911 	 0.262150090180824 	 -0.766 	 539400.0000 	    0.00000 	 81416649.7048646510 	 0.000000006333500 	 0.000000000000025 	 True 	 True 	 True 	 True 	 0 
177 	 False 	 40 	 2 	 0.000000000000000 	 0.000000000000000 	 0.000000000000000 	 0.000 	     0.0000 	    0.00000 	 0.0000000000 	 0.000000000000000 	 -0.000000000029750 	 False 	 True 	 True 	 True 	 10 
178 	 False 	 80 	 2 	 0.000000000000000 	 0.000000000000000 	 0.000000000000000 	 0.000 	     0.0000 	    0.00000 	 0.0000000000 	 0.000000000000000 	 0.000000000056225 	 True 	 True 	 False 	 True 	 30 
179 	 False 	 100 	 2 	 0.000000000000000 	 0.000000000000000 	 0.000000000000000 	 0.000 	     0.0000 	    0.00000 	 0.0000000000 	 0.000000000000000 	 0.000000000000000 	 True 	 True 	 False 	 True 	 30 
180 	 False 	 2 	 100 	 0.000000000000000 	 0.000000000000000 	 0.000000000000000 	 0.000 	     0.0000 	    0.00000 	 0.0000000000 	 0.000000000000000 	 0.000000000001151 	 False 	 False 	 True 	 True 	 20 
181 	 False 	 4 	 100 	 0.000000000000000 	 0.000000000000000 	 0.000000000000000 	 0.000 	     0.0000 	    0.00000 	 0.0000000000 	 0.000000000000000 	 0.000000000000000 	 False 	 True 	 True 	 True 	 10 
182 	 True 	 6 	 100 	 0.000000000183600 	 0.000000000015976 	 0.002498347438907 	 7.367 	 381600.0000 	    0.00000 	 5446623093.6819171906 	 0.000000003930000 	 0.000000000000001 	 True 	 True 	 True 	 True 	 0 
183 	 True 	 8 	 100 	 0.000000000145650 	 0.000000000009814 	 0.002046277417899 	 9.023 	 64780.0000 	    0.00000 	 6865774116.0315828323 	 0.000000005065000 	 0.000000000000002 	 True 	 True 	 True 	 True 	 0 
184 	 True 	 10 	 100 	 0.000000000413700 	 0.000000000024452 	 0.006373004431742 	 11.258 	 827400.0000 	    0.00000 	 2417210539.0379505157 	 0.000000004768000 	 0.000000000000001 	 True 	 True 	 True 	 True 	 0 
185 	 False 	 20 	 100 	 0.000000000000000 	 0.000000000000000 	 0.000000000000000 	 0.000 	     0.0000 	    0.00000 	 0.0000000000 	 0.000000000000000 	 0.000000000000000 	 False 	 True 	 True 	 True 	 10 
186 	 False 	 40 	 100 	 0.000000000000000 	 0.000000000000000 	 0.000000000000000 	 0.000 	     0.0000 	    0.00000 	 0.0000000000 	 0.000000000000000 	 -0.000000000000006 	 False 	 True 	 True 	 True 	 10 
187 	 False 	 80 	 100 	 0.000000000000000 	 0.000000000000000 	 0.000000000000000 	 0.000 	     0.0000 	    0.00000 	 0.0000000000 	 0.000000000000000 	 0.000000000008330 	 False 	 True 	 True 	 True 	 10 
188 	 False 	 100 	 100 	 0.000000000000000 	 0.000000000000000 	 0.000000000000000 	 0.000 	     0.0000 	    0.00000 	 0.0000000000 	 0.000000000000000 	 0.000000000003777 	 True 	 True 	 False 	 True 	 30 
189 	 False 	 2 	 100 	 0.000000000000000 	 0.000000000000000 	 0.000000000000000 	 0.000 	     0.0000 	    0.00000 	 0.0000000000 	 0.000000000000000 	 0.000000000000227 	 False 	 False 	 True 	 True 	 20
