Repository: aleonhardt/MoS2_Distribution_Database

File: CurrentDatabaseFiles/Output_17-166_Devices.txt (part 1 of 2)
Devices 	 Flag 	 Length (um) 	 Width (um) 	 Drain Current (A/um) 	 Transconductance_Max(S/um) 	 Mobility (cm2/V-s) 	 Threshold (V) 	 OnOff 	 SS (mV/dec) 	 R_total (ohm-um) 	 Gate Leakage (A) 	 Drain_off_current (A/um) 	 Data_Flag 	 Gate_Flag 	 OnOff_Flag 	 Threshold_Flag 	 Fail_Mech
0 	 True 	 2 	 100 	 0.000000004334000 	 0.000000000191064 	 0.009959517918034 	 -8.829 	 9252000.0000 	    0.00000 	 230733733.2718043625 	 0.000000000240800 	 0.000000000000001 	 True 	 True 	 True 	 True 	 0 
1 	 True 	 4 	 100 	 0.000000002055500 	 0.000000000114698 	 0.011957610886632 	 -6.859 	 2588500.0000 	    0.00000 	 486499635.1252736449 	 0.000000000222050 	 0.000000000000001 	 True 	 True 	 True 	 True 	 0 
2 	 True 	 6 	 100 	 0.000000001922500 	 0.000000000088319 	 0.013811274132390 	 -6.290 	 3985000.0000 	    0.00000 	 520156046.8140441775 	 0.000000000222000 	 0.000000000000001 	 True 	 True 	 True 	 True 	 0 
3 	 False 	 8 	 100 	 0.000000000000000 	 0.000000000000000 	 0.000000000000000 	 0.000 	     0.0000 	    0.00000 	 0.0000000000 	 0.000000000000000 	 0.000000000001353 	 True 	 True 	 False 	 True 	 30 
4 	 True 	 10 	 100 	 0.000000001816500 	 0.000000000074272 	 0.019357841883362 	 -6.836 	 3673000.0000 	    0.00000 	 550509221.0294522047 	 0.000000000220300 	 0.000000000000001 	 True 	 True 	 True 	 True 	 0 
5 	 True 	 20 	 100 	 0.000000000644050 	 0.000000000031253 	 0.016291056044519 	 -5.385 	 1396400.0000 	    0.00000 	 1552674481.7948915958 	 0.000000000221400 	 0.000000000000001 	 True 	 True 	 True 	 True 	 0 
6 	 True 	 40 	 100 	 0.000000000480800 	 0.000000000022757 	 0.023724453081643 	 -5.743 	 1133500.0000 	    0.00000 	 2079866888.5191347599 	 0.000000000211550 	 0.000000000000001 	 True 	 True 	 True 	 True 	 0 
7 	 True 	 80 	 100 	 0.000000000832050 	 0.000000000039194 	 0.081721749103505 	 -5.187 	 1719700.0000 	    0.00000 	 1201850850.3094766140 	 0.000000000216300 	 0.000000000000001 	 True 	 True 	 True 	 True 	 0 
8 	 False 	 100 	 100 	 0.000000000000000 	 0.000000000000000 	 0.000000000000000 	 0.000 	     0.0000 	    0.00000 	 0.0000000000 	 0.000000000000000 	 0.000000000001075 	 True 	 True 	 False 	 True 	 30 
9 	 True 	 2 	 50 	 0.000000020130000 	 0.000000000833966 	 0.043471778286237 	 -7.847 	 21540000.0000 	    0.00000 	 49677098.8574267253 	 0.000000000223600 	 0.000000000000001 	 True 	 True 	 True 	 True 	 0 
10 	 True 	 4 	 50 	 0.000000006042000 	 0.000000000264484 	 0.027573266904276 	 -5.463 	 6321000.0000 	    0.00000 	 165508109.8973849714 	 0.000000000224700 	 0.000000000000001 	 True 	 True 	 True 	 True 	 0 
11 	 True 	 6 	 50 	 0.000000005776000 	 0.000000000236022 	 0.036909044799688 	 -6.838 	 6087000.0000 	    0.00000 	 173130193.9058171809 	 0.000000000219800 	 0.000000000000001 	 True 	 True 	 True 	 True 	 0 
12 	 True 	 8 	 50 	 0.000000003110000 	 0.000000000137372 	 0.028643008725415 	 -6.114 	 3259000.0000 	    0.00000 	 321543408.3601286411 	 0.000000000218200 	 0.000000000000001 	 True 	 True 	 True 	 True 	 0 
13 	 True 	 10 	 50 	 0.000000003863000 	 0.000000000162628 	 0.042386093212643 	 -5.477 	 3994000.0000 	    0.00000 	 258866166.1920786798 	 0.000000000224700 	 0.000000000000001 	 True 	 True 	 True 	 True 	 0 
14 	 True 	 20 	 50 	 0.000000003437000 	 0.000000000150293 	 0.078342507561526 	 -5.012 	 3507000.0000 	    0.00000 	 290951411.1143438816 	 0.000000000216500 	 0.000000000000001 	 True 	 True 	 True 	 True 	 0 
15 	 True 	 40 	 50 	 0.000000002070000 	 0.000000000100368 	 0.104636282522214 	 -3.579 	 2328000.0000 	    0.00000 	 483091787.4396135211 	 0.000000000219400 	 0.000000000000001 	 True 	 True 	 True 	 True 	 0 
16 	 True 	 80 	 50 	 0.000000001616000 	 0.000000000076996 	 0.160541974294064 	 -3.807 	 1742200.0000 	    0.00000 	 618811881.1881188154 	 0.000000000220400 	 0.000000000000001 	 True 	 True 	 True 	 True 	 0 
17 	 False 	 100 	 50 	 0.000000000000000 	 0.000000000000000 	 0.000000000000000 	 0.000 	     0.0000 	    0.00000 	 0.0000000000 	 0.000000000000000 	 0.000000000002327 	 True 	 True 	 False 	 True 	 30 
18 	 True 	 2 	 20 	 0.000000020345000 	 0.000000000797763 	 0.041584639783365 	 -6.597 	 4182000.0000 	    0.00000 	 49152125.8294421285 	 0.000000000215350 	 0.000000000000005 	 True 	 True 	 True 	 True 	 0 
19 	 True 	 4 	 20 	 0.000000011837500 	 0.000000000517114 	 0.053910759762693 	 -6.046 	 5008000.0000 	    0.00000 	 84477296.7265047431 	 0.000000000216450 	 0.000000000000002 	 True 	 True 	 True 	 True 	 0 
20 	 True 	 6 	 20 	 0.000000013785000 	 0.000000000609525 	 0.095317340872070 	 -5.271 	 5877000.0000 	    0.00000 	 72542618.7885382622 	 0.000000000220150 	 0.000000000000002 	 True 	 True 	 True 	 True 	 0 
21 	 True 	 8 	 20 	 0.000000009447500 	 0.000000000395875 	 0.082542412545388 	 -6.100 	 1983500.0000 	    0.00000 	 105848107.9650701284 	 0.000000000217600 	 0.000000000000005 	 True 	 True 	 True 	 True 	 0 
22 	 True 	 10 	 20 	 0.000000004552750 	 0.000000000188911 	 0.049236346220261 	 -5.535 	 1873600.0000 	    0.00000 	 219647465.8173631132 	 0.000000000216400 	 0.000000000000002 	 True 	 True 	 True 	 True 	 0 
23 	 True 	 20 	 20 	 0.000000006610000 	 0.000000000309540 	 0.161352657202438 	 -4.496 	 2883000.0000 	    0.00000 	 151285930.4084720016 	 0.000000000426300 	 0.000000000000002 	 True 	 True 	 True 	 True 	 0 
24 	 True 	 40 	 20 	 0.000000002815750 	 0.000000000147012 	 0.153264804760192 	 -3.922 	 1162100.0000 	    0.00000 	 355145165.5864334702 	 0.000000000217250 	 0.000000000000002 	 True 	 True 	 True 	 True 	 0 
25 	 True 	 80 	 20 	 0.000000001647750 	 0.000000000075810 	 0.158069184459050 	 -3.752 	 680000.0000 	    0.00000 	 606888180.8526779413 	 0.000000000217700 	 0.000000000000002 	 True 	 True 	 True 	 True 	 0 
26 	 False 	 100 	 20 	 0.000000000000000 	 0.000000000000000 	 0.000000000000000 	 0.000 	     0.0000 	    0.00000 	 0.0000000000 	 0.000000000000000 	 -0.000000000293400 	 False 	 False 	 True 	 True 	 20 
27 	 True 	 2 	 10 	 0.000000035630000 	 0.000000001467161 	 0.076478090087366 	 -6.209 	 7185000.0000 	    0.00000 	 28066236.3177097961 	 0.000000000225600 	 0.000000000000005 	 True 	 True 	 True 	 True 	 0 
28 	 True 	 4 	 10 	 0.000000028250000 	 0.000000001173252 	 0.122315215194391 	 -6.087 	 5872000.0000 	    0.00000 	 35398230.0884955749 	 0.000000000213950 	 0.000000000000005 	 True 	 True 	 True 	 True 	 0 
29 	 False 	 6 	 10 	 0.000000000000000 	 0.000000000000000 	 0.000000000000000 	 0.000 	     0.0000 	    0.00000 	 0.0000000000 	 0.000000000000000 	 0.000000000019855 	 True 	 True 	 False 	 True 	 30 
30 	 True 	 8 	 10 	 0.000000009568000 	 0.000000000425346 	 0.088687368205160 	 -5.689 	 980450.0000 	    0.00000 	 104515050.1672240943 	 0.000000000218400 	 0.000000000000010 	 True 	 True 	 True 	 True 	 0 
31 	 True 	 10 	 10 	 0.000000009418500 	 0.000000000402007 	 0.104776231171422 	 -5.192 	 1929400.0000 	    0.00000 	 106174019.2174974680 	 0.000000000214100 	 0.000000000000005 	 True 	 True 	 True 	 True 	 0 
32 	 True 	 20 	 10 	 0.000000007913500 	 0.000000000340432 	 0.177455670904624 	 -4.038 	 1592200.0000 	    0.00000 	 126366336.0080874562 	 0.000000000226650 	 0.000000000000005 	 True 	 True 	 True 	 True 	 0 
33 	 True 	 40 	 10 	 0.000000003040000 	 0.000000000148107 	 0.154406090500809 	 -2.963 	 637700.0000 	    0.00000 	 328947368.4210526347 	 0.000000000217350 	 0.000000000000005 	 True 	 True 	 True 	 True 	 0 
34 	 True 	 80 	 10 	 0.000000001352000 	 0.000000000061304 	 0.127821850361876 	 -2.946 	 285900.0000 	    0.00000 	 739644970.4142011404 	 0.000000000224600 	 0.000000000000005 	 True 	 True 	 True 	 True 	 0 
35 	 True 	 100 	 10 	 0.000000001582000 	 0.000000000075160 	 0.195891840582377 	 -3.190 	 325000.0000 	    0.00000 	 632111251.5802781582 	 0.000000000218900 	 0.000000000000005 	 True 	 True 	 True 	 True 	 0 
36 	 True 	 2 	 5 	 0.000000073590000 	 0.000000002858552 	 0.149006496043621 	 -6.444 	 7384000.0000 	    0.00000 	 13588802.8264709860 	 0.000000000220450 	 0.000000000000010 	 True 	 True 	 True 	 True 	 0 
37 	 True 	 4 	 5 	 0.000000046900000 	 0.000000001825125 	 0.190274972396797 	 -6.523 	 4734000.0000 	    0.00000 	 21321961.6204690859 	 0.000000000220300 	 0.000000000000010 	 True 	 True 	 True 	 True 	 0 
38 	 True 	 6 	 5 	 0.000000029610000 	 0.000000001178642 	 0.184315714831724 	 -5.833 	 3032000.0000 	    0.00000 	 33772374.1979061142 	 0.000000000223150 	 0.000000000000010 	 True 	 True 	 True 	 True 	 0 
39 	 False 	 8 	 5 	 0.000000000000000 	 0.000000000000000 	 0.000000000000000 	 0.000 	     0.0000 	    0.00000 	 0.0000000000 	 0.000000000000000 	 0.000000000024910 	 True 	 True 	 False 	 True 	 30 
40 	 False 	 10 	 5 	 0.000000000000000 	 0.000000000000000 	 0.000000000000000 	 0.000 	     0.0000 	    0.00000 	 0.0000000000 	 0.000000000000000 	 0.000000000035100 	 True 	 True 	 False 	 True 	 30 
41 	 True 	 20 	 5 	 0.000000009276000 	 0.000000000370661 	 0.193213036816483 	 -3.227 	 927600.0000 	    0.00000 	 107805088.4001724720 	 0.000000003877000 	 0.000000000000010 	 True 	 True 	 True 	 True 	 0 
42 	 True 	 40 	 5 	 0.000000004427000 	 0.000000000194685 	 0.202964909664560 	 -3.797 	 452600.0000 	    0.00000 	 225886604.9243279994 	 0.000000000225800 	 0.000000000000010 	 True 	 True 	 True 	 True 	 0 
43 	 False 	 80 	 5 	 0.000000000000000 	 0.000000000000000 	 0.000000000000000 	 0.000 	     0.0000 	    0.00000 	 0.0000000000 	 0.000000000000000 	 0.000000000022570 	 True 	 True 	 False 	 True 	 30 
44 	 True 	 100 	 5 	 -0.000000000825800 	 0.000000000008279 	 0.021578403085245 	 -1.776 	 27330.0000 	    0.00000 	 -1210946960.5231289864 	 0.000000005389500 	 0.000000000000010 	 True 	 True 	 True 	 True 	 0 
45 	 True 	 2 	 2 	 0.000000036012500 	 0.000000001280612 	 0.066753890360959 	 -4.754 	 1457200.0000 	    0.00000 	 27768136.0638667122 	 0.000000000216450 	 0.000000000000025 	 True 	 True 	 True 	 True 	 0 
46 	 True 	 4 	 2 	 0.000000053975000 	 0.000000001704401 	 0.177689190048811 	 -5.876 	 2306000.0000 	    0.00000 	 18527095.8777211681 	 0.000000000341500 	 0.000000000000025 	 True 	 True 	 True 	 True 	 0 
47 	 True 	 6 	 2 	 0.000000050340000 	 0.000000001934396 	 0.302500357160911 	 54.531 	  1193.2916 	  999.45314 	 19864918.5538339280 	 0.000000000210600 	 0.000000000043975 	 True 	 True 	 True 	 True 	 0 
48 	 True 	 8 	 2 	 0.000000022850000 	 0.000000000925709 	 0.193016168615409 	 -4.902 	 233475.0000 	    0.00000 	 43763676.1487964988 	 0.000000000218700 	 0.000000000000100 	 True 	 True 	 True 	 True 	 0 
49 	 False 	 10 	 2 	 0.000000000000000 	 0.000000000000000 	 0.000000000000000 	 0.000 	     0.0000 	    0.00000 	 0.0000000000 	 0.000000000000000 	 0.000000000017500 	 False 	 True 	 True 	 True 	 10 
50 	 False 	 20 	 2 	 0.000000000000000 	 0.000000000000000 	 0.000000000000000 	 0.000 	     0.0000 	    0.00000 	 0.0000000000 	 0.000000000000000 	 -0.000000000076075 	 False 	 False 	 True 	 True 	 20 
51 	 False 	 40 	 2 	 0.000000000000000 	 0.000000000000000 	 0.000000000000000 	 0.000 	     0.0000 	    0.00000 	 0.0000000000 	 0.000000000000000 	 0.000000000088150 	 True 	 True 	 False 	 True 	 30 
52 	 True 	 80 	 2 	 0.000000003250750 	 0.000000000141852 	 0.295771201336741 	 -2.580 	 67075.0000 	    0.00000 	 307621318.1573482752 	 0.000000000218700 	 0.000000000000050 	 True 	 True 	 True 	 True 	 0 
53 	 False 	 100 	 2 	 0.000000000000000 	 0.000000000000000 	 0.000000000000000 	 0.000 	     0.0000 	    0.00000 	 0.0000000000 	 0.000000000000000 	 0.000000000042225 	 True 	 True 	 False 	 True 	 30 
54 	 True 	 2 	 100 	 0.000000023105000 	 0.000000000921762 	 0.048048294607181 	 -5.464 	 2584444.4444 	    0.00000 	 43280675.1785327792 	 0.000000000248100 	 0.000000000000009 	 True 	 True 	 True 	 True 	 0 
55 	 True 	 4 	 100 	 0.000000001008000 	 0.000000000043563 	 0.004541548098275 	 8.609 	 1065500.0000 	    0.00000 	 992063492.0634919405 	 0.000000000228100 	 0.000000000000001 	 True 	 True 	 True 	 True 	 0 
56 	 False 	 6 	 100 	 0.000000000000000 	 0.000000000000000 	 0.000000000000000 	 0.000 	     0.0000 	    0.00000 	 0.0000000000 	 0.000000000000000 	 0.000000000009995 	 False 	 True 	 True 	 True 	 10 
57 	 False 	 8 	 100 	 0.000000000000000 	 0.000000000000000 	 0.000000000000000 	 0.000 	     0.0000 	    0.00000 	 0.0000000000 	 0.000000000000000 	 0.000000000009043 	 False 	 True 	 True 	 True 	 10 
58 	 False 	 10 	 100 	 0.000000000000000 	 0.000000000000000 	 0.000000000000000 	 0.000 	     0.0000 	    0.00000 	 0.0000000000 	 0.000000000000000 	 -0.000000000026095 	 False 	 True 	 True 	 True 	 10 
59 	 False 	 20 	 100 	 0.000000000000000 	 0.000000000000000 	 0.000000000000000 	 0.000 	     0.0000 	    0.00000 	 0.0000000000 	 0.000000000000000 	 0.000000000016865 	 False 	 True 	 True 	 True 	 10 
60 	 False 	 40 	 100 	 0.000000000000000 	 0.000000000000000 	 0.000000000000000 	 0.000 	     0.0000 	    0.00000 	 0.0000000000 	 0.000000000000000 	 0.000000000008516 	 False 	 True 	 True 	 True 	 10 
61 	 True 	 80 	 100 	 0.000000000075575 	 0.000000000016180 	 0.033735849049176 	 18.156 	  6046.0000 	    0.00000 	 13231888852.1336421967 	 0.000000006984000 	 0.000000000000012 	 True 	 True 	 True 	 True 	 0 
62 	 True 	 100 	 100 	 0.000000000044515 	 0.000000000012596 	 0.032828026722332 	 26.957 	  1035.2326 	    0.00000 	 22464337863.6414680481 	 0.000000006517000 	 0.000000000000043 	 True 	 True 	 True 	 True 	 0 
63 	 True 	 2 	 100 	 0.000000001966000 	 0.000000000091342 	 0.004761332307678 	 52.031 	  1496.2147 	 2027.52522 	 508646998.9827060103 	 0.000000000239950 	 0.000000000001453 	 True 	 True 	 True 	 True 	 0 
64 	 True 	 4 	 100 	 0.000000001983000 	 0.000000000095900 	 0.009997908336462 	 54.994 	  1299.7103 	 1180.26787 	 504286434.6949067116 	 0.000000000299900 	 0.000000000001899 	 True 	 True 	 True 	 True 	 0 
65 	 True 	 6 	 100 	 0.000000001447500 	 0.000000000055501 	 0.008679200467683 	 -6.280 	 3275000.0000 	    0.00000 	 690846286.7012089491 	 0.000000000218550 	 0.000000000000001 	 True 	 True 	 True 	 True 	 0 
66 	 True 	 8 	 100 	 0.000000001441000 	 0.000000000062165 	 0.012961764105544 	 58.239 	  1448.8655 	  592.40719 	 693962526.0235947371 	 0.000000000213250 	 0.000000000001521 	 True 	 True 	 True 	 True 	 0 
67 	 True 	 10 	 100 	 0.000000001167500 	 0.000000000054993 	 0.014332990705890 	 53.792 	  1653.4501 	  484.84629 	 856531049.2505352497 	 0.000000000220550 	 0.000000000000971 	 True 	 True 	 True 	 True 	 0 
68 	 False 	 20 	 100 	 0.000000000000000 	 0.000000000000000 	 0.000000000000000 	 0.000 	     0.0000 	    0.00000 	 0.0000000000 	 0.000000000000000 	 0.000000000001722 	 True 	 True 	 False 	 True 	 30 
69 	 False 	 40 	 100 	 0.000000000000000 	 0.000000000000000 	 0.000000000000000 	 0.000 	     0.0000 	    0.00000 	 0.0000000000 	 0.000000000000000 	 0.000000000001813 	 True 	 True 	 False 	 True 	 30 
70 	 False 	 80 	 100 	 0.000000000000000 	 0.000000000000000 	 0.000000000000000 	 0.000 	     0.0000 	    0.00000 	 0.0000000000 	 0.000000000000000 	 0.000000000001834 	 True 	 True 	 False 	 True 	 30 
71 	 True 	 100 	 100 	 0.000000000431300 	 0.000000000020019 	 0.052177008340593 	 -3.602 	 459100.0000 	    0.00000 	 2318571759.7959656715 	 0.000000000219900 	 0.000000000000001 	 True 	 True 	 True 	 True 	 0 
72 	 True 	 2 	 50 	 0.000000005851000 	 0.000000002858427 	 0.148999999967193 	 51.755 	  2143.7582 	  724.09440 	 170910955.3922406435 	 0.000000000303000 	 0.000000000004598 	 True 	 True 	 True 	 True 	 0 
73 	 True 	 4 	 50 	 0.000000007047000 	 0.000000000283491 	 0.029554826226341 	 -6.215 	 7273000.0000 	    0.00000 	 141904356.4637434483 	 0.000000000222400 	 0.000000000000001 	 True 	 True 	 True 	 True 	 0 
74 	 True 	 6 	 50 	 0.000000006408000 	 0.000000000229814 	 0.035938269745059 	 51.266 	  1263.9053 	  742.84433 	 156054931.3358302116 	 0.000000000222000 	 0.000000000005070 	 True 	 True 	 True 	 True 	 0 
75 	 True 	 8 	 50 	 0.000000003003000 	 0.000000000139155 	 0.029014775870384 	 -4.799 	 3089000.0000 	    0.00000 	 333000333.0003330112 	 0.000000000250450 	 0.000000000000001 	 True 	 True 	 True 	 True 	 0 
76 	 True 	 10 	 50 	 0.000000002966000 	 0.000000000132836 	 0.034621300403973 	 -6.166 	 3111000.0000 	    0.00000 	 337154416.7228590846 	 0.000000000212750 	 0.000000000000001 	 True 	 True 	 True 	 True 	 0 
77 	 False 	 20 	 50 	 0.000000000000000 	 0.000000000000000 	 0.000000000000000 	 0.000 	     0.0000 	    0.00000 	 0.0000000000 	 0.000000000000000 	 -0.000000000014329 	 False 	 True 	 True 	 True 	 10 
78 	 False 	 40 	 50 	 0.000000000000000 	 0.000000000000000 	 0.000000000000000 	 0.000 	     0.0000 	    0.00000 	 0.0000000000 	 0.000000000000000 	 0.000000000004008 	 True 	 True 	 False 	 True 	 30 
79 	 False 	 80 	 50 	 0.000000000000000 	 0.000000000000000 	 0.000000000000000 	 0.000 	     0.0000 	    0.00000 	 0.0000000000 	 0.000000000000000 	 0.000000000002155 	 True 	 True 	 False 	 True 	 30 
80 	 True 	 100 	 50 	 0.000000000812200 	 0.000000000043634 	 0.113724428416781 	 -3.635 	 1016500.0000 	    0.00000 	 1231223836.4934747219 	 0.000000000316500 	 0.000000000000001 	 True 	 True 	 True 	 True 	 0 
81 	 True 	 2 	 20 	 0.000000019610000 	 0.000000000781994 	 0.040762661887411 	 -6.648 	 9030000.0000 	    0.00000 	 50994390.6170321256 	 0.000000000211050 	 0.000000000000002 	 True 	 True 	 True 	 True 	 0 
82 	 False 	 4 	 20 	 0.000000000000000 	 0.000000000000000 	 0.000000000000000 	 0.000 	     0.0000 	    0.00000 	 0.0000000000 	 0.000000000000000 	 -0.000000000000077 	 False 	 True 	 True 	 True 	 10 
83 	 True 	 6 	 20 	 0.000000011590000 	 0.000000000578241 	 0.090425142231155 	 -5.307 	 5288000.0000 	    0.00000 	 86281276.9628990442 	 0.000000000227050 	 0.000000000000002 	 True 	 True 	 True 	 True 	 0 
84 	 True 	 8 	 20 	 0.000000011185000 	 0.000000000472071 	 0.098429708181452 	 -5.523 	 4696000.0000 	    0.00000 	 89405453.7326776981 	 0.000000000223950 	 0.000000000000002 	 True 	 True 	 True 	 True 	 0 
85 	 True 	 10 	 20 	 0.000000007157500 	 0.000000000291597 	 0.075999796867646 	 -5.828 	 1471000.0000 	    0.00000 	 139713587.1463499665 	 0.000000000210950 	 0.000000000000005 	 True 	 True 	 True 	 True 	 0 
86 	 False 	 20 	 20 	 0.000000000000000 	 0.000000000000000 	 0.000000000000000 	 0.000 	     0.0000 	    0.00000 	 0.0000000000 	 0.000000000000000 	 -0.000000000163975 	 False 	 True 	 True 	 True 	 10 
87 	 False 	 40 	 20 	 0.000000000000000 	 0.000000000000000 	 0.000000000000000 	 0.000 	     0.0000 	    0.00000 	 0.0000000000 	 0.000000000000000 	 -0.000000000173975 	 False 	 True 	 True 	 True 	 10 
88 	 False 	 80 	 20 	 0.000000000000000 	 0.000000000000000 	 0.000000000000000 	 0.000 	     0.0000 	    0.00000 	 0.0000000000 	 0.000000000000000 	 0.000000000043245 	 True 	 True 	 False 	 True 	 30 
89 	 True 	 100 	 20 	 0.000000001666500 	 0.000000000075153 	 0.195874185361255 	 -2.778 	 675700.0000 	    0.00000 	 600060006.0005999804 	 0.000000000222300 	 0.000000000000002 	 True 	 True 	 True 	 True 	 0 
90 	 False 	 2 	 10 	 0.000000000000000 	 0.000000000000000 	 0.000000000000000 	 0.000 	     0.0000 	    0.00000 	 0.0000000000 	 0.000000000000000 	 0.000000000062200 	 True 	 True 	 False 	 True 	 30 
91 	 False 	 4 	 10 	 0.000000000000000 	 0.000000000000000 	 0.000000000000000 	 0.000 	     0.0000 	    0.00000 	 0.0000000000 	 0.000000000000000 	 -0.000000000271950 	 False 	 True 	 True 	 True 	 10 
92 	 False 	 6 	 10 	 0.000000000000000 	 0.000000000000000 	 0.000000000000000 	 0.000 	     0.0000 	    0.00000 	 0.0000000000 	 0.000000000000000 	 -0.000000000283750 	 False 	 True 	 True 	 True 	 10 
93 	 True 	 8 	 10 	 0.000000018465000 	 0.000000000771308 	 0.160822510750670 	 -4.066 	 3884000.0000 	    0.00000 	 54156512.3206065521 	 0.000000000262950 	 0.000000000000005 	 True 	 True 	 True 	 True 	 0 
94 	 False 	 10 	 10 	 0.000000000000000 	 0.000000000000000 	 0.000000000000000 	 0.000 	     0.0000 	    0.00000 	 0.0000000000 	 0.000000000000000 	 -0.000000000000090 	 False 	 True 	 True 	 True 	 10 
95 	 False 	 20 	 10 	 0.000000000000000 	 0.000000000000000 	 0.000000000000000 	 0.000 	     0.0000 	    0.00000 	 0.0000000000 	 0.000000000000000 	 0.000000000027105 	 True 	 True 	 False 	 True 	 30 
96 	 False 	 40 	 10 	 0.000000000000000 	 0.000000000000000 	 0.000000000000000 	 0.000 	     0.0000 	    0.00000 	 0.0000000000 	 0.000000000000000 	 -0.000000000264550 	 False 	 True 	 True 	 True 	 10 
97 	 False 	 80 	 10 	 0.000000000000000 	 0.000000000000000 	 0.000000000000000 	 0.000 	     0.0000 	    0.00000 	 0.0000000000 	 0.000000000000000 	 -0.000000000221950 	 False 	 True 	 True 	 True 	 10 
98 	 False 	 100 	 10 	 0.000000000000000 	 0.000000000000000 	 0.000000000000000 	 0.000 	     0.0000 	    0.00000 	 0.0000000000 	 0.000000000000000 	 0.000000000025875 	 True 	 True 	 False 	 True 	 30 
99 	 False 	 2 	 5 	 0.000000000000000 	 0.000000000000000 	 0.000000000000000 	 0.000 	     0.0000 	    0.00000 	 0.0000000000 	 0.000000000000000 	 0.000000016259000 	 True 	 True 	 False 	 True 	 30 
100 	 False 	 4 	 5 	 0.000000000000000 	 0.000000000000000 	 0.000000000000000 	 0.000 	     0.0000 	    0.00000 	 0.0000000000 	 0.000000000000000 	 0.000041630000000 	 True 	 True 	 False 	 True 	 30 
101 	 True 	 6 	 5 	 0.000000034870000 	 0.000000001433701 	 0.224201811317677 	 -5.176 	 3548000.0000 	    0.00000 	 28677946.6590192169 	 0.000000000214550 	 0.000000000000010 	 True 	 True 	 True 	 True 	 0 
102 	 True 	 8 	 5 	 0.000000014939000 	 0.000000000955886 	 0.199308245397988 	 -2.535 	 275012.5000 	    0.00000 	 66938884.7981792688 	 0.000000004761500 	 0.000000000000080 	 True 	 True 	 True 	 True 	 0 
103 	 False 	 10 	 5 	 0.000000000000000 	 0.000000000000000 	 0.000000000000000 	 0.000 	     0.0000 	    0.00000 	 0.0000000000 	 0.000000000000000 	 -0.000000000426000 	 False 	 True 	 True 	 True 	 10 
104 	 False 	 20 	 5 	 0.000000000000000 	 0.000000000000000 	 0.000000000000000 	 0.000 	     0.0000 	    0.00000 	 0.0000000000 	 0.000000000000000 	 0.000000000187820 	 True 	 True 	 False 	 True 	 30 
105 	 True 	 40 	 5 	 0.000000006384000 	 0.000000000290124 	 0.302463170171119 	 -3.057 	 685700.0000 	    0.00000 	 156641604.0100250840 	 0.000000000715800 	 0.000000000000010 	 True 	 True 	 True 	 True 	 0 
106 	 False 	 80 	 5 	 0.000000000000000 	 0.000000000000000 	 0.000000000000000 	 0.000 	     0.0000 	    0.00000 	 0.0000000000 	 0.000000000000000 	 -0.000000000008790 	 False 	 True 	 True 	 True 	 10 
107 	 False 	 100 	 5 	 0.000000000000000 	 0.000000000000000 	 0.000000000000000 	 0.000 	     0.0000 	    0.00000 	 0.0000000000 	 0.000000000000000 	 -0.000000000009020 	 False 	 True 	 True 	 True 	 10 
108 	 False 	 2 	 2 	 0.000000000000000 	 0.000000000000000 	 0.000000000000000 	 0.000 	     0.0000 	    0.00000 	 0.0000000000 	 0.000000000000000 	 -0.000000000000350 	 False 	 True 	 True 	 True 	 10 
109 	 True 	 4 	 2 	 0.000000085400000 	 0.000000003285513 	 0.342525045660019 	 -4.701 	 3544000.0000 	    0.00000 	 11709601.8735362999 	 0.000000006631500 	 0.000000000000025 	 True 	 True 	 True 	 True 	 0 
110 	 True 	 6 	 2 	 0.000000034175000 	 0.000000001299635 	 0.203236623735331 	 -4.610 	 274700.0000 	    0.00000 	 29261155.8156547174 	 0.000000000230950 	 0.000000000000125 	 True 	 True 	 True 	 True 	 0 
111 	 False 	 8 	 2 	 0.000000000000000 	 0.000000000000000 	 0.000000000000000 	 0.000 	     0.0000 	    0.00000 	 0.0000000000 	 0.000000000000000 	 0.000000000142200 	 True 	 True 	 False 	 True 	 30 
112 	 True 	 10 	 2 	 0.000000013465000 	 0.000000001049172 	 0.273448734343341 	 -4.446 	 1038500.0000 	    0.00000 	 74266617.1555885673 	 0.000000007103500 	 0.000000000000025 	 True 	 True 	 True 	 True 	 0 
113 	 False 	 20 	 2 	 0.000000000000000 	 0.000000000000000 	 0.000000000000000 	 0.000 	     0.0000 	    0.00000 	 0.0000000000 	 0.000000000000000 	 0.000000000067125 	 True 	 True 	 False 	 True 	 30 
114 	 False 	 40 	 2 	 0.000000000000000 	 0.000000000000000 	 0.000000000000000 	 0.000 	     0.0000 	    0.00000 	 0.0000000000 	 0.000000000000000 	 0.000000000134000 	 True 	 True 	 False 	 True 	 30 
115 	 True 	 80 	 2 	 0.000000003521500 	 0.000000000151918 	 0.316759127363553 	 -2.285 	 151670.0000 	    0.00000 	 283969899.1906858087 	 0.000000001021000 	 0.000000000000025 	 True 	 True 	 True 	 True 	 0 
116 	 False 	 100 	 2 	 0.000000000000000 	 0.000000000000000 	 0.000000000000000 	 0.000 	     0.0000 	    0.00000 	 0.0000000000 	 0.000000000000000 	 0.000000000075100 	 True 	 True 	 False 	 True 	 30 
117 	 False 	 2 	 100 	 0.000000000000000 	 0.000000000000000 	 0.000000000000000 	 0.000 	     0.0000 	    0.00000 	 0.0000000000 	 0.000000000000000 	 0.000000000006311 	 False 	 True 	 True 	 True 	 10 
118 	 False 	 4 	 100 	 0.000000000000000 	 0.000000000000000 	 0.000000000000000 	 0.000 	     0.0000 	    0.00000 	 0.0000000000 	 0.000000000000000 	 -0.000000000022130 	 False 	 True 	 True 	 True 	 10 
119 	 False 	 6 	 100 	 0.000000000000000 	 0.000000000000000 	 0.000000000000000 	 0.000 	     0.0000 	    0.00000 	 0.0000000000 	 0.000000000000000 	 0.000000000004812 	 False 	 True 	 True 	 True 	 10 
120 	 False 	 8 	 100 	 0.000000000000000 	 0.000000000000000 	 0.000000000000000 	 0.000 	     0.0000 	    0.00000 	 0.0000000000 	 0.000000000000000 	 0.000000000005174 	 False 	 True 	 True 	 True 	 10 
121 	 True 	 10 	 100 	 0.000000001969500 	 0.000000000153458 	 0.039996253903841 	 7.083 	 3986000.0000 	    0.00000 	 507743082.0005077720 	 0.000000005913000 	 0.000000000000001 	 True 	 True 	 True 	 True 	 0 
122 	 False 	 20 	 100 	 0.000000000000000 	 0.000000000000000 	 0.000000000000000 	 0.000 	     0.0000 	    0.00000 	 0.0000000000 	 0.000000000000000 	 0.000000000000000 	 False 	 True 	 True 	 True 	 10 
123 	 False 	 40 	 100 	 0.000000000000000 	 0.000000000000000 	 0.000000000000000 	 0.000 	     0.0000 	    0.00000 	 0.0000000000 	 0.000000000000000 	 -0.000000000016270 	 False 	 True 	 True 	 True 	 10 
124 	 False 	 80 	 100 	 0.000000000000000 	 0.000000000000000 	 0.000000000000000 	 0.000 	     0.0000 	    0.00000 	 0.0000000000 	 0.000000000000000 	 0.000000000008510 	 False 	 True 	 True 	 True 	 10 
125 	 False 	 100 	 100 	 0.000000000000000 	 0.000000000000000 	 0.000000000000000 	 0.000 	     0.0000 	    0.00000 	 0.0000000000 	 0.000000000000000 	 0.000000000003877 	 False 	 True 	 True 	 True 	 10 
126 	 True 	 2 	 100 	 0.000000023915000 	 0.000000000969314 	 0.050527013635814 	 -6.423 	 48390000.0000 	    0.00000 	 41814760.6104955077 	 0.000000000224900 	 0.000000000000001 	 True 	 True 	 True 	 True 	 0 
127 	 False 	 4 	 100 	 0.000000000000000 	 0.000000000000000 	 0.000000000000000 	 0.000 	     0.0000 	    0.00000 	 0.0000000000 	 0.000000000000000 	 0.000000000013295 	 True 	 True 	 False 	 True 	 30 
128 	 True 	 6 	 100 	 0.000000001850500 	 0.000000000077393 	 0.012102699795780 	 48.674 	  2416.9654 	  880.21810 	 540394487.9762226343 	 0.000000000215800 	 0.000000000000837 	 True 	 True 	 True 	 True 	 0 
129 	 True 	 8 	 100 	 0.000000001277000 	 0.000000000055871 	 0.011649405150067 	 -5.228 	 1348500.0000 	    0.00000 	 783085356.3038370609 	 0.000000000221050 	 0.000000000000001 	 True 	 True 	 True 	 True 	 0 
130 	 False 	 10 	 100 	 0.000000000000000 	 0.000000000000000 	 0.000000000000000 	 0.000 	     0.0000 	    0.00000 	 0.0000000000 	 0.000000000000000 	 0.000000000000975 	 True 	 True 	 False 	 True 	 30 
131 	 True 	 20 	 100 	 0.000000000387500 	 0.000000000019928 	 0.010387825309981 	 -5.439 	 873500.0000 	    0.00000 	 2580645161.2903227806 	 0.000000000348550 	 0.000000000000001 	 True 	 True 	 True 	 True 	 0 
132 	 True 	 40 	 100 	 0.000000000353000 	 0.000000000017840 	 0.018598343442064 	 -5.188 	 856300.0000 	    0.00000 	 2832861189.8016996384 	 0.000000000223750 	 0.000000000000001 	 True 	 True 	 True 	 True 	 0 
133 	 True 	 80 	 100 	 0.000000000854800 	 0.000000000040049 	 0.083504425733928 	 -4.010 	 1709600.0000 	    0.00000 	 1169864295.7416939735 	 0.000000000296650 	 0.000000000000001 	 True 	 True 	 True 	 True 	 0 
134 	 False 	 100 	 100 	 0.000000000000000 	 0.000000000000000 	 0.000000000000000 	 0.000 	     0.0000 	    0.00000 	 0.0000000000 	 0.000000000000000 	 0.000000000003075 	 True 	 True 	 False 	 True 	 30 
135 	 True 	 2 	 50 	 0.000000028460000 	 0.000000000999404 	 0.052095513058995 	 -7.628 	 28460000.0000 	    0.00000 	 35137034.4342937469 	 0.000000000216900 	 0.000000000000001 	 True 	 True 	 True 	 True 	 0 
136 	 True 	 4 	 50 	 0.000000006063000 	 0.000000000235977 	 0.024601386826309 	 -4.509 	 6187000.0000 	    0.00000 	 164934850.7339600623 	 0.000000000215950 	 0.000000000000001 	 True 	 True 	 True 	 True 	 0 
137 	 True 	 6 	 50 	 0.000000004124000 	 0.000000000146201 	 0.022862812111001 	 -6.754 	 4223000.0000 	    0.00000 	 242483026.1881667972 	 0.000000006226500 	 0.000000000000001 	 True 	 True 	 True 	 True 	 0 
138 	 True 	 8 	 50 	 0.000000003440000 	 0.000000000202998 	 0.042326382427558 	 65.201 	  1697.8442 	  588.95119 	 290697674.4186046720 	 0.000000000262750 	 0.000000000002876 	 True 	 True 	 True 	 True 	 0 
139 	 True 	 10 	 50 	 0.000000004014000 	 0.000000000172493 	 0.044957256372333 	 -4.020 	 4194000.0000 	    0.00000 	 249128051.8186348081 	 0.000000000226100 	 0.000000000000001 	 True 	 True 	 True 	 True 	 0 
140 	 True 	 20 	 50 	 0.000000003424000 	 0.000000000147016 	 0.076634440023372 	 -3.982 	 3600000.0000 	    0.00000 	 292056074.7663551569 	 0.000000000212350 	 0.000000000000001 	 True 	 True 	 True 	 True 	 0 
141 	 True 	 40 	 50 	 0.000000001880800 	 0.000000000073629 	 0.076760443007166 	 -2.803 	 1942400.0000 	    0.00000 	 531688643.1305827498 	 0.000000000221800 	 0.000000000000001 	 True 	 True 	 True 	 True 	 0 
142 	 True 	 80 	 50 	 0.000000001663100 	 0.000000000074038 	 0.154373481242087 	 -2.986 	 867300.0000 	    0.00000 	 601286753.6528170109 	 0.000000000218050 	 0.000000000000002 	 True 	 True 	 True 	 True 	 0 
143 	 True 	 100 	 50 	 0.000000001334600 	 0.000000000059854 	 0.155998311923193 	 -2.693 	 1385200.0000 	    0.00000 	 749288176.2325789928 	 0.000000000231850 	 0.000000000000001 	 True 	 True 	 True 	 True 	 0 
144 	 True 	 2 	 20 	 0.000000035205000 	 0.000000001293899 	 0.067446527979163 	 -6.820 	 14127000.0000 	    0.00000 	 28405056.0999858007 	 0.000000000217250 	 0.000000000000002 	 True 	 True 	 True 	 True 	 0 
145 	 True 	 4 	 20 	 0.000000017142500 	 0.000000000704097 	 0.073404357452368 	 -4.352 	 3485500.0000 	    0.00000 	 58334548.6364299357 	 0.000000000215450 	 0.000000000000005 	 True 	 True 	 True 	 True 	 0 
146 	 True 	 6 	 20 	 0.000000012960000 	 0.000000000543771 	 0.085034765932823 	 -5.225 	 2682500.0000 	    0.00000 	 77160493.8271604925 	 0.000000000217450 	 0.000000000000005 	 True 	 True 	 True 	 True 	 0 
147 	 False 	 8 	 20 	 0.000000000000000 	 0.000000000000000 	 0.000000000000000 	 0.000 	     0.0000 	    0.00000 	 0.0000000000 	 0.000000000000000 	 0.000000000014417 	 True 	 True 	 False 	 True 	 30 
148 	 True 	 10 	 20 	 0.000000012425000 	 0.000000000536622 	 0.139861287429442 	 -4.106 	 5206000.0000 	    0.00000 	 80482897.3843058348 	 0.000000000221350 	 0.000000000000002 	 True 	 True 	 True 	 True 	 0 
149 	 True 	 20 	 20 	 0.000000006727500 	 0.000000000300015 	 0.156387728193770 	 -3.046 	 2978000.0000 	    0.00000 	 148643626.9044964910 	 0.000000000223550 	 0.000000000000002 	 True 	 True 	 True 	 True 	 0 
150 	 True 	 40 	 20 	 0.000000003934750 	 0.000000000176150 	 0.183641781733850 	 -3.093 	 1617700.0000 	    0.00000 	 254145752.5891098380 	 0.000000000218050 	 0.000000000000002 	 True 	 True 	 True 	 True 	 0 
151 	 True 	 80 	 20 	 0.000000001868250 	 0.000000000090928 	 0.189590602908041 	 -2.423 	 771100.0000 	    0.00000 	 535260270.3064365387 	 0.000000000222450 	 0.000000000000002 	 True 	 True 	 True 	 True 	 0 
152 	 True 	 100 	 20 	 0.000000001035500 	 0.000000000055020 	 0.143401039531176 	 -2.568 	 526800.0000 	    0.00000 	 965717044.9058425426 	 0.000000000220900 	 0.000000000000002 	 True 	 True 	 True 	 True 	 0 
153 	 True 	 2 	 10 	 0.000000043605000 	 0.000000001744918 	 0.090956612280265 	 -6.712 	 8873000.0000 	    0.00000 	 22933149.8681343906 	 0.000000000217500 	 0.000000000000005 	 True 	 True 	 True 	 True 	 0 
154 	 True 	 4 	 10 	 0.000000033785000 	 0.000000001162292 	 0.121172550126018 	 47.443 	  3259.5273 	  707.98144 	 29598934.4383602180 	 0.000000000219350 	 0.000000000010365 	 True 	 True 	 True 	 True 	 0 
155 	 True 	 6 	 10 	 0.000000016860000 	 0.000000000819498 	 0.128152910793068 	 -4.338 	 3849000.0000 	    0.00000 	 59311981.0201660842 	 0.000000000225000 	 0.000000000000005 	 True 	 True 	 True 	 True 	 0 
156 	 True 	 8 	 10 	 0.000000021005000 	 0.000000000715349 	 0.149154738945909 	 -3.363 	 2114000.0000 	    0.00000 	 47607712.4494168088 	 0.000000000227000 	 0.000000000000010 	 True 	 True 	 True 	 True 	 0 
157 	 True 	 10 	 10 	 0.000000009220500 	 0.000000003111798 	 0.811036752966081 	 51.585 	  1253.4175 	 1340.47411 	 108453988.3954232335 	 0.000000001915000 	 0.000000000009510 	 True 	 True 	 True 	 True 	 0 
158 	 True 	 20 	 10 	 0.000000011805000 	 0.000000000467818 	 0.243857580159299 	 51.252 	  1264.3312 	  963.84154 	 84709868.6997035146 	 0.000000000220000 	 0.000000000009420 	 True 	 True 	 True 	 True 	 0 
159 	 False 	 40 	 10 	 0.000000000000000 	 0.000000000000000 	 0.000000000000000 	 0.000 	     0.0000 	    0.00000 	 0.0000000000 	 0.000000000000000 	 0.000000000011130 	 True 	 True 	 False 	 True 	 30 
160 	 True 	 80 	 10 	 0.000000001976500 	 0.000000000081963 	 0.170897002255174 	 -2.586 	 395300.0000 	    0.00000 	 505944852.0111308098 	 0.000000000222400 	 0.000000000000005 	 True 	 True 	 True 	 True 	 0 
161 	 True 	 100 	 10 	 0.000000001574000 	 0.000000000073107 	 0.190539900854222 	 -1.808 	 314800.0000 	    0.00000 	 635324015.2477763891 	 0.000000000237000 	 0.000000000000005 	 True 	 True 	 True 	 True 	 0 
162 	 True 	 2 	 5 	 0.000000110190000 	 0.000000003643742 	 0.189935800577947 	 -5.185 	 11019000.0000 	    0.00000 	 9075233.6872674488 	 0.000000000216100 	 0.000000000000010 	 True 	 True 	 True 	 True 	 0 
163 	 True 	 4 	 5 	 0.000000040410000 	 0.000000001956028 	 0.203922027284510 	 -5.108 	 5209000.0000 	    0.00000 	 24746349.9133877754 	 0.000000000868000 	 0.000000000000010 	 True 	 True 	 True 	 True 	 0 
164 	 False 	 6 	 5 	 0.000000000000000 	 0.000000000000000 	 0.000000000000000 	 0.000 	     0.0000 	    0.00000 	 0.0000000000 	 0.000000000000000 	 0.000000000058900 	 True 	 True 	 False 	 True 	 30 
165 	 False 	 8 	 5 	 0.000000000000000 	 0.000000000000000 	 0.000000000000000 	 0.000 	     0.0000 	    0.00000 	 0.0000000000 	 0.000000000000000 	 0.000000000022360 	 True 	 True 	 False 	 True 	 30 
166 	 True 	 10 	 5 	 0.000000015223000 	 0.000000000639084 	 0.166566304955032 	 -3.091 	 1539200.0000 	    0.00000 	 65690074.2297838703 	 0.000000000219500 	 0.000000000000010 	 True 	 True 	 True 	 True 	 0 
167 	 True 	 20 	 5 	 0.000000011961000 	 0.000000000481322 	 0.250896549194174 	 -2.812 	 1204200.0000 	    0.00000 	 83605049.7450045943 	 0.000000000224850 	 0.000000000000010 	 True 	 True 	 True 	 True 	 0 
168 	 True 	 40 	 5 	 0.000000005602000 	 0.000000000244929 	 0.255346518288996 	 -2.692 	 571900.0000 	    0.00000 	 178507675.8300606906 	 0.000000000221350 	 0.000000000000010 	 True 	 True 	 True 	 True 	 0 
169 	 False 	 80 	 5 	 0.000000000000000 	 0.000000000000000 	 0.000000000000000 	 0.000 	     0.0000 	    0.00000 	 0.0000000000 	 0.000000000000000 	 0.000000000036200 	 True 	 True 	 False 	 True 	 30 
170 	 False 	 100 	 5 	 0.000000000000000 	 0.000000000000000 	 0.000000000000000 	 0.000 	     0.0000 	    0.00000 	 0.0000000000 	 0.000000000000000 	 0.000000000000000 	 True 	 True 	 False 	 True 	 30 
171 	 True 	 2 	 2 	 0.000000068975000 	 0.000000002717929 	 0.141676322531722 	 -5.293 	 1416000.0000 	    0.00000 	 14498006.5241029374 	 0.000000000218250 	 0.000000000000050 	 True 	 True 	 True 	 True 	 0 
172 	 False 	 4 	 2 	 0.000000000000000 	 0.000000000000000 	 0.000000000000000 	 0.000 	     0.0000 	    0.00000 	 0.0000000000 	 0.000000000000000 	 -0.000000000000625 	 False 	 True 	 True 	 True 	 10 
173 	 True 	 6 	 2 	 0.000000070275000 	 0.000000002442405 	 0.381942589071126 	 -3.936 	 2820000.0000 	    0.00000 	 14229811.4549982212 	 0.000000000261950 	 0.000000000000025 	 True 	 True 	 True 	 True 	 0 
174 	 True 	 8 	 2 	 0.000000041615000 	 0.000000001498364 	 0.312418276678538 	 -4.447 	 832300.0000 	    0.00000 	 24029796.9482157864 	 0.000000000223750 	 0.000000000000050 	 True 	 True 	 True 	 True 	 0 
175 	 False 	 10 	 2 	 0.000000000000000 	 0.000000000000000 	 0.000000000000000 	 0.000 	     0.0000 	    0.00000 	 0.0000000000 	 0.000000000000000 	 0.000000000095625 	 True 	 True 	 False 	 True 	 30 
176 	 True 	 20 	 2 	 0.000000015330000 	 0.000000000631676 	 0.329271136575485 	 -2.790 	 628000.0000 	    0.00000 	 65231572.0808871537 	 0.000000000224650 	 0.000000000000025 	 True 	 True 	 True 	 True 	 0 
177 	 False 	 40 	 2 	 0.000000000000000 	 0.000000000000000 	 0.000000000000000 	 0.000 	     0.0000 	    0.00000 	 0.0000000000 	 0.000000000000000 	 0.000000000096275 	 True 	 True 	 False 	 True 	 30 
178 	 True 	 80 	 2 	 0.000000002814000 	 0.000000000120848 	 0.251975150409626 	 -1.438 	 130910.0000 	    0.00000 	 355366027.0078180432 	 0.000000000253150 	 0.000000000000025 	 True 	 True 	 True 	 True 	 0 
179 	 False 	 100 	 2 	 0.000000000000000 	 0.000000000000000 	 0.000000000000000 	 0.000 	     0.0000 	    0.00000 	 0.0000000000 	 0.000000000000000 	 0.000000000000000 	 True 	 True 	 False 	 True 	 30 
180 	 True 	 2 	 100 	 0.000000017315000 	 0.000000000712455 	 0.037137814667624 	 -5.914 	 3874444.4444 	    0.00000 	 57753393.0118394420 	 0.000000000342500 	 0.000000000000004 	 True 	 True 	 True 	 True 	 0 
181 	 False 	 4 	 100 	 0.000000000000000 	 0.000000000000000 	 0.000000000000000 	 0.000 	     0.0000 	    0.00000 	 0.0000000000 	 0.000000000000000 	 0.000000000001294 	 True 	 True 	 False 	 True 	 30 
182 	 True 	 6 	 100 	 0.000000001105000 	 0.000000000043591 	 0.006816739653541 	 8.874 	 13706.5868 	    0.00000 	 904977375.5656108856 	 0.000000000296850 	 0.000000000000084 	 True 	 True 	 True 	 True 	 0 
183 	 False 	 8 	 100 	 0.000000000000000 	 0.000000000000000 	 0.000000000000000 	 0.000 	     0.0000 	    0.00000 	 0.0000000000 	 0.000000000000000 	 0.000000000002137 	 True 	 True 	 False 	 True 	 30 
184 	 True 	 10 	 100 	 0.000000000615950 	 0.000000000026086 	 0.006798904397056 	 12.126 	 14339.0805 	    0.00000 	 1623508401.6559784412 	 0.000000000268900 	 0.000000000000043 	 True 	 True 	 True 	 True 	 0 
185 	 True 	 20 	 100 	 0.000000000735050 	 0.000000000037442 	 0.019517006205296 	 24.932 	 73505.0000 	    0.00000 	 1360451669.9544248581 	 0.000000000243050 	 0.000000000000010 	 True 	 True 	 True 	 True 	 0 
186 	 True 	 40 	 100 	 0.000000000752350 	 0.000000000053497 	 0.055772595351249 	 37.344 	  4573.5562 	    0.00000 	 1329168605.0375490189 	 0.000000000262100 	 0.000000000000164 	 True 	 True 	 True 	 True 	 0 
187 	 True 	 80 	 100 	 0.000000000442500 	 0.000000000049816 	 0.103869813425178 	 41.798 	  1384.9765 	    0.00000 	 2259887005.6497173309 	 0.000000000344050 	 0.000000000000319 	 True 	 True 	 True 	 True 	 0 
188 	 False 	 100 	 100 	 0.000000000000000 	 0.000000000000000 	 0.000000000000000 	 0.000 	     0.0000 	    0.00000 	 0.0000000000 	 0.000000000000000 	 0.000000000003242 	 True 	 True 	 False 	 True 	 30
