Repository: aleonhardt/MoS2_Distribution_Database

File: CurrentDatabaseFiles/Output_17-167_Devices.txt (part 1 of 2)
Devices 	 Flag 	 Length (um) 	 Width (um) 	 Drain Current (A/um) 	 Transconductance_Max(S/um) 	 Mobility (cm2/V-s) 	 Threshold (V) 	 OnOff 	 SS (mV/dec) 	 R_total (ohm-um) 	 Gate Leakage (A) 	 Drain_off_current (A/um) 	 Data_Flag 	 Gate_Flag 	 OnOff_Flag 	 Threshold_Flag 	 Fail_Mech
0 	 False 	 2 	 100 	 0.000000000000000 	 0.000000000000000 	 0.000000000000000 	 0.000 	     0.0000 	    0.00000 	 0.0000000000 	 0.000000000000000 	 0.000000000024825 	 False 	 True 	 True 	 True 	 10 
1 	 False 	 4 	 100 	 0.000000000000000 	 0.000000000000000 	 0.000000000000000 	 0.000 	     0.0000 	    0.00000 	 0.0000000000 	 0.000000000000000 	 -0.000000000000025 	 False 	 True 	 True 	 True 	 10 
2 	 True 	 6 	 100 	 0.000000001998500 	 0.000000000073254 	 0.011455468532703 	 -7.346 	 2015500.0000 	    0.00000 	 500375281.4610958099 	 0.000000000249350 	 0.000000000000001 	 True 	 True 	 True 	 True 	 0 
3 	 True 	 8 	 100 	 0.000000002917000 	 0.000000000198699 	 0.041429990060391 	 51.149 	  1177.0450 	  889.62829 	 342817963.6612958908 	 0.000000000219750 	 0.000000000002714 	 True 	 True 	 True 	 True 	 0 
4 	 False 	 10 	 100 	 0.000000000000000 	 0.000000000000000 	 0.000000000000000 	 0.000 	     0.0000 	    0.00000 	 0.0000000000 	 0.000000000000000 	 0.000000000001949 	 True 	 True 	 False 	 True 	 30 
5 	 True 	 20 	 100 	 0.000000000815400 	 0.000000000033096 	 0.017251763399787 	 -5.629 	 1685600.0000 	    0.00000 	 1226391954.8687760830 	 0.000000000526000 	 0.000000000000001 	 True 	 True 	 True 	 True 	 0 
6 	 True 	 40 	 100 	 0.000000000866400 	 0.000000000046229 	 0.048195120737840 	 20.558 	 1881900.0000 	    0.00000 	 1154201292.7054476738 	 0.000000001122000 	 0.000000000000001 	 True 	 True 	 True 	 True 	 0 
7 	 True 	 80 	 100 	 0.000000000774650 	 0.000000000036457 	 0.076015612985094 	 -4.226 	 470175.0000 	    0.00000 	 1290905570.2575356960 	 0.000000000763500 	 0.000000000000002 	 True 	 True 	 True 	 True 	 0 
8 	 True 	 100 	 100 	 0.000000000700650 	 0.000000000025262 	 0.065841522522191 	 -4.918 	 710800.0000 	    0.00000 	 1427246128.5948762894 	 0.000000000226600 	 0.000000000000001 	 True 	 True 	 True 	 True 	 0 
9 	 True 	 2 	 50 	 0.000000015978000 	 0.000000000540054 	 0.028151183754713 	 -5.861 	 15978000.0000 	    0.00000 	 62586055.8267617971 	 0.000000006556500 	 0.000000000000001 	 True 	 True 	 True 	 True 	 0 
10 	 True 	 4 	 50 	 0.000000015016000 	 0.000000000570018 	 0.059426172726558 	 -3.801 	 15261000.0000 	    0.00000 	 66595631.3265849799 	 0.000000002973000 	 0.000000000000001 	 True 	 True 	 True 	 True 	 0 
11 	 True 	 6 	 50 	 0.000000009264000 	 0.000000000335897 	 0.052527439444726 	 -6.741 	 9264000.0000 	    0.00000 	 107944732.2970639020 	 0.000000000221200 	 0.000000000000001 	 True 	 True 	 True 	 True 	 0 
12 	 True 	 8 	 50 	 0.000000003800000 	 0.000000000150400 	 0.031359269763366 	 -6.321 	 1946000.0000 	    0.00000 	 263157894.7368421257 	 0.000000000846450 	 0.000000000000002 	 True 	 True 	 True 	 True 	 0 
13 	 True 	 10 	 50 	 0.000000001624200 	 0.000000000074515 	 0.019420943310956 	 -4.416 	 1898400.0000 	    0.00000 	 615687723.1867996454 	 0.000000004904500 	 0.000000000000001 	 True 	 True 	 True 	 True 	 0 
14 	 True 	 20 	 50 	 0.000000002263000 	 0.000000000094136 	 0.049069872288468 	 -5.188 	 2833000.0000 	    0.00000 	 441891294.7414935827 	 0.000000000224700 	 0.000000000000001 	 True 	 True 	 True 	 True 	 0 
15 	 True 	 40 	 50 	 0.000000001552300 	 0.000000000108309 	 0.112915218445844 	 52.193 	  1782.1699 	  712.00029 	 644205372.6728080511 	 0.000000007681500 	 0.000000000001189 	 True 	 True 	 True 	 True 	 0 
16 	 True 	 80 	 50 	 0.000000003425000 	 0.000000000133076 	 0.277471423140339 	 -3.677 	 3544000.0000 	    0.00000 	 291970802.9197080135 	 0.000000000364500 	 0.000000000000001 	 True 	 True 	 True 	 True 	 0 
17 	 False 	 100 	 50 	 0.000000000000000 	 0.000000000000000 	 0.000000000000000 	 0.000 	     0.0000 	    0.00000 	 0.0000000000 	 0.000000000000000 	 0.000000000002027 	 True 	 True 	 False 	 True 	 30 
18 	 True 	 2 	 20 	 0.000000041155000 	 0.000000001580418 	 0.082381764247503 	 -4.872 	 19301000.0000 	    0.00000 	 24298384.1574535295 	 0.000000000242950 	 0.000000000000002 	 True 	 True 	 True 	 True 	 0 
19 	 True 	 4 	 20 	 0.000000026925000 	 0.000000000978414 	 0.102002785329419 	 -6.155 	 10890000.0000 	    0.00000 	 37140204.2711234912 	 0.000000000216550 	 0.000000000000002 	 True 	 True 	 True 	 True 	 0 
20 	 True 	 6 	 20 	 0.000000011537500 	 0.000000000544987 	 0.085224978626481 	 54.476 	  3438.5757 	  859.69922 	 86673889.4907909036 	 0.000000000221600 	 0.000000000004213 	 True 	 True 	 True 	 True 	 0 
21 	 True 	 8 	 20 	 0.000000002833000 	 0.000000000125208 	 0.026106633970729 	 -5.264 	 1156800.0000 	    0.00000 	 352982703.8475114703 	 0.000000000220400 	 0.000000000000002 	 True 	 True 	 True 	 True 	 0 
22 	 True 	 10 	 20 	 0.000000006995000 	 0.000000000294647 	 0.076794606826868 	 -4.318 	 1656500.0000 	    0.00000 	 142959256.6118656099 	 0.000000003683000 	 0.000000000000005 	 True 	 True 	 True 	 True 	 0 
23 	 False 	 20 	 20 	 0.000000000000000 	 0.000000000000000 	 0.000000000000000 	 0.000 	     0.0000 	    0.00000 	 0.0000000000 	 0.000000000000000 	 0.000000000006718 	 True 	 True 	 False 	 True 	 30 
24 	 True 	 40 	 20 	 0.000000001812250 	 0.000000000081618 	 0.085089771416435 	 -2.569 	 849800.0000 	    0.00000 	 551800248.3101117611 	 0.000000006754000 	 0.000000000000002 	 True 	 True 	 True 	 True 	 0 
25 	 True 	 80 	 20 	 0.000000003409500 	 0.000000000138729 	 0.289259118806117 	 -3.003 	 1579700.0000 	    0.00000 	 293298137.5568265319 	 0.000000000255200 	 0.000000000000002 	 True 	 True 	 True 	 True 	 0 
26 	 True 	 100 	 20 	 0.000000002011750 	 0.000000000088616 	 0.230962402578716 	 -3.477 	 865000.0000 	    0.00000 	 497079657.0150366426 	 0.000000000246150 	 0.000000000000002 	 True 	 True 	 True 	 True 	 0 
27 	 False 	 2 	 10 	 0.000000000000000 	 0.000000000000000 	 0.000000000000000 	 0.000 	     0.0000 	    0.00000 	 0.0000000000 	 0.000000000000000 	 0.000000000315850 	 False 	 True 	 True 	 True 	 10 
28 	 False 	 4 	 10 	 0.000000000000000 	 0.000000000000000 	 0.000000000000000 	 0.000 	     0.0000 	    0.00000 	 0.0000000000 	 0.000000000000000 	 -0.000000000000085 	 False 	 True 	 True 	 True 	 10 
29 	 True 	 6 	 10 	 0.000000030350000 	 0.000000001428386 	 0.223370635726378 	 56.164 	  2874.9591 	  707.50587 	 32948929.1598023102 	 0.000000000231000 	 0.000000000015275 	 True 	 True 	 True 	 True 	 0 
30 	 False 	 8 	 10 	 0.000000000000000 	 0.000000000000000 	 0.000000000000000 	 0.000 	     0.0000 	    0.00000 	 0.0000000000 	 0.000000000000000 	 0.000000000025630 	 True 	 True 	 False 	 True 	 30 
31 	 True 	 10 	 10 	 0.000000005394000 	 0.000000000179395 	 0.046756241550662 	 -4.571 	 1078800.0000 	    0.00000 	 185391175.3800519109 	 0.000000000227200 	 0.000000000000005 	 True 	 True 	 True 	 True 	 0 
32 	 True 	 20 	 10 	 0.000000006621500 	 0.000000000460748 	 0.240171979821520 	 58.406 	  1168.8823 	  682.81009 	 151023182.0584459603 	 0.000000000300000 	 0.000000000010155 	 True 	 True 	 True 	 True 	 0 
33 	 False 	 40 	 10 	 0.000000000000000 	 0.000000000000000 	 0.000000000000000 	 0.000 	     0.0000 	    0.00000 	 0.0000000000 	 0.000000000000000 	 0.000000000000275 	 False 	 True 	 True 	 True 	 10 
34 	 False 	 80 	 10 	 0.000000000000000 	 0.000000000000000 	 0.000000000000000 	 0.000 	     0.0000 	    0.00000 	 0.0000000000 	 0.000000000000000 	 0.000000000013050 	 True 	 True 	 False 	 True 	 30 
35 	 False 	 100 	 10 	 0.000000000000000 	 0.000000000000000 	 0.000000000000000 	 0.000 	     0.0000 	    0.00000 	 0.0000000000 	 0.000000000000000 	 -0.000000000380800 	 False 	 False 	 True 	 True 	 20 
36 	 True 	 2 	 5 	 0.000000148410000 	 0.000000005846333 	 0.304749318848327 	 53.018 	  3088.7454 	  782.53031 	 6738090.4251735061 	 0.000000000338250 	 0.000000000054200 	 True 	 True 	 True 	 True 	 0 
37 	 True 	 4 	 5 	 0.000000132950000 	 0.000000004797880 	 0.500194088304861 	 -6.304 	 6751000.0000 	    0.00000 	 7521624.6709289216 	 0.000000000221000 	 0.000000000000020 	 True 	 True 	 True 	 True 	 0 
38 	 True 	 6 	 5 	 0.000000074810000 	 0.000000003145386 	 0.491874573673252 	 -5.875 	 4233500.0000 	    0.00000 	 13367196.8988103196 	 0.000000000228700 	 0.000000000000020 	 True 	 True 	 True 	 True 	 0 
39 	 False 	 8 	 5 	 0.000000000000000 	 0.000000000000000 	 0.000000000000000 	 0.000 	     0.0000 	    0.00000 	 0.0000000000 	 0.000000000000000 	 -0.000000000000180 	 False 	 True 	 True 	 True 	 10 
40 	 True 	 10 	 5 	 0.000000016318000 	 0.000000000586714 	 0.152916864108952 	 -3.934 	 820500.0000 	    0.00000 	 61282019.8553744331 	 0.000000002302500 	 0.000000000000020 	 True 	 True 	 True 	 True 	 0 
41 	 False 	 20 	 5 	 0.000000000000000 	 0.000000000000000 	 0.000000000000000 	 0.000 	     0.0000 	    0.00000 	 0.0000000000 	 0.000000000000000 	 -0.000000000000970 	 False 	 True 	 True 	 True 	 10 
42 	 False 	 40 	 5 	 0.000000000000000 	 0.000000000000000 	 0.000000000000000 	 0.000 	     0.0000 	    0.00000 	 0.0000000000 	 0.000000000000000 	 -0.000000000581700 	 False 	 True 	 True 	 True 	 10 
43 	 False 	 80 	 5 	 0.000000000000000 	 0.000000000000000 	 0.000000000000000 	 0.000 	     0.0000 	    0.00000 	 0.0000000000 	 0.000000000000000 	 0.000000000000000 	 True 	 True 	 False 	 True 	 30 
44 	 False 	 100 	 5 	 0.000000000000000 	 0.000000000000000 	 0.000000000000000 	 0.000 	     0.0000 	    0.00000 	 0.0000000000 	 0.000000000000000 	 0.000000000000000 	 True 	 True 	 False 	 True 	 30 
45 	 True 	 2 	 2 	 0.000000154725000 	 0.000000006227377 	 0.324611812695841 	 51.289 	  2878.2849 	   88.16231 	 6463079.6574567780 	 0.000000002534500 	 0.000000000054225 	 True 	 True 	 True 	 True 	 0 
46 	 True 	 4 	 2 	 0.000000130225000 	 0.000000004223465 	 0.440309546237843 	 -5.612 	 2604500.0000 	    0.00000 	 7679017.0858130166 	 0.000000004159000 	 0.000000000000050 	 True 	 True 	 True 	 True 	 0 
47 	 False 	 6 	 2 	 0.000000000000000 	 0.000000000000000 	 0.000000000000000 	 0.000 	     0.0000 	    0.00000 	 0.0000000000 	 0.000000000000000 	 0.000000000247250 	 True 	 True 	 False 	 True 	 30 
48 	 False 	 8 	 2 	 0.000000000000000 	 0.000000000000000 	 0.000000000000000 	 0.000 	     0.0000 	    0.00000 	 0.0000000000 	 0.000000000000000 	 0.000000000137325 	 True 	 True 	 False 	 True 	 30 
49 	 True 	 10 	 2 	 0.000000068450000 	 0.000000002387937 	 0.622374736318185 	 -5.761 	 2751000.0000 	    0.00000 	 14609203.7983929887 	 0.000000000226050 	 0.000000000000025 	 True 	 True 	 True 	 True 	 0 
50 	 False 	 20 	 2 	 0.000000000000000 	 0.000000000000000 	 0.000000000000000 	 0.000 	     0.0000 	    0.00000 	 0.0000000000 	 0.000000000000000 	 -0.000000000049900 	 False 	 True 	 True 	 True 	 10 
51 	 False 	 40 	 2 	 0.000000000000000 	 0.000000000000000 	 0.000000000000000 	 0.000 	     0.0000 	    0.00000 	 0.0000000000 	 0.000000000000000 	 0.000000000062000 	 True 	 True 	 False 	 True 	 30 
52 	 False 	 80 	 2 	 0.000000000000000 	 0.000000000000000 	 0.000000000000000 	 0.000 	     0.0000 	    0.00000 	 0.0000000000 	 0.000000000000000 	 0.000000000000000 	 True 	 True 	 False 	 True 	 30 
53 	 False 	 100 	 2 	 0.000000000000000 	 0.000000000000000 	 0.000000000000000 	 0.000 	     0.0000 	    0.00000 	 0.0000000000 	 0.000000000000000 	 -0.000000000010125 	 False 	 True 	 True 	 True 	 10 
54 	 False 	 2 	 100 	 0.000000000000000 	 0.000000000000000 	 0.000000000000000 	 0.000 	     0.0000 	    0.00000 	 0.0000000000 	 0.000000000000000 	 0.000000000012575 	 False 	 True 	 True 	 True 	 10 
55 	 False 	 4 	 100 	 0.000000000000000 	 0.000000000000000 	 0.000000000000000 	 0.000 	     0.0000 	    0.00000 	 0.0000000000 	 0.000000000000000 	 -0.000000000001916 	 False 	 True 	 True 	 True 	 10 
56 	 False 	 6 	 100 	 0.000000000000000 	 0.000000000000000 	 0.000000000000000 	 0.000 	     0.0000 	    0.00000 	 0.0000000000 	 0.000000000000000 	 0.000000000007174 	 False 	 True 	 True 	 True 	 10 
57 	 False 	 8 	 100 	 0.000000000000000 	 0.000000000000000 	 0.000000000000000 	 0.000 	     0.0000 	    0.00000 	 0.0000000000 	 0.000000000000000 	 -0.000000000000291 	 False 	 True 	 True 	 True 	 10 
58 	 False 	 10 	 100 	 0.000000000000000 	 0.000000000000000 	 0.000000000000000 	 0.000 	     0.0000 	    0.00000 	 0.0000000000 	 0.000000000000000 	 0.000000000006624 	 False 	 True 	 True 	 True 	 10 
59 	 True 	 20 	 100 	 0.000000000186800 	 0.000000000018464 	 0.009624492948655 	 10.464 	  2524.3243 	    0.00000 	 5353319057.8158464432 	 0.000000005506000 	 0.000000000000074 	 True 	 True 	 True 	 True 	 0 
60 	 True 	 40 	 100 	 0.000000000067000 	 0.000000000008287 	 0.008638954400614 	 24.590 	  3295.1613 	    0.00000 	 14925373134.3283596039 	 0.000000006394000 	 0.000000000000031 	 True 	 True 	 True 	 True 	 0 
61 	 True 	 80 	 100 	 0.000000000323850 	 0.000000000025230 	 0.052605284384182 	 31.671 	  3638.7640 	    0.00000 	 3087849312.9535274506 	 0.000000006185000 	 0.000000000000089 	 True 	 True 	 True 	 True 	 0 
62 	 False 	 100 	 100 	 0.000000000000000 	 0.000000000000000 	 0.000000000000000 	 0.000 	     0.0000 	    0.00000 	 0.0000000000 	 0.000000000000000 	 0.000000000009830 	 True 	 True 	 False 	 True 	 30 
63 	 True 	 2 	 100 	 0.000000001212500 	 0.000000000054397 	 0.002835543456242 	 -5.431 	 2751000.0000 	    0.00000 	 824742268.0412371159 	 0.000000002580500 	 0.000000000000001 	 True 	 True 	 True 	 True 	 0 
64 	 True 	 4 	 100 	 0.000000003159500 	 0.000000000127321 	 0.013273661111274 	 47.560 	  2311.1935 	  818.70486 	 316505776.2304161787 	 0.000000000225200 	 0.000000000001483 	 True 	 True 	 True 	 True 	 0 
65 	 False 	 6 	 100 	 0.000000000000000 	 0.000000000000000 	 0.000000000000000 	 0.000 	     0.0000 	    0.00000 	 0.0000000000 	 0.000000000000000 	 0.000000000000841 	 False 	 True 	 True 	 True 	 10 
66 	 False 	 8 	 100 	 0.000000000000000 	 0.000000000000000 	 0.000000000000000 	 0.000 	     0.0000 	    0.00000 	 0.0000000000 	 0.000000000000000 	 0.000000000002279 	 True 	 True 	 False 	 True 	 30 
67 	 False 	 10 	 100 	 0.000000000000000 	 0.000000000000000 	 0.000000000000000 	 0.000 	     0.0000 	    0.00000 	 0.0000000000 	 0.000000000000000 	 0.000000000002185 	 True 	 True 	 False 	 True 	 30 
68 	 True 	 20 	 100 	 0.000000000713200 	 0.000000000029539 	 0.015397450546387 	 -4.452 	 1463900.0000 	    0.00000 	 1402131239.4840157032 	 0.000000000253850 	 0.000000000000001 	 True 	 True 	 True 	 True 	 0 
69 	 False 	 40 	 100 	 0.000000000000000 	 0.000000000000000 	 0.000000000000000 	 0.000 	     0.0000 	    0.00000 	 0.0000000000 	 0.000000000000000 	 0.000000000002998 	 True 	 True 	 False 	 True 	 30 
70 	 True 	 80 	 100 	 0.000000000915250 	 0.000000000043534 	 0.090770372555601 	 -3.586 	 2173000.0000 	    0.00000 	 1092597650.9150507450 	 0.000000007310500 	 0.000000000000001 	 True 	 True 	 True 	 True 	 0 
71 	 True 	 100 	 100 	 0.000000001040000 	 0.000000000045681 	 0.119058882727420 	 -3.450 	 1123500.0000 	    0.00000 	 961538461.5384614468 	 0.000000000284200 	 0.000000000000001 	 True 	 True 	 True 	 True 	 0 
72 	 False 	 2 	 50 	 0.000000000000000 	 0.000000000000000 	 0.000000000000000 	 0.000 	     0.0000 	    0.00000 	 0.0000000000 	 0.000000000000000 	 0.000000000011337 	 False 	 False 	 True 	 True 	 20 
73 	 False 	 4 	 50 	 0.000000000000000 	 0.000000000000000 	 0.000000000000000 	 0.000 	     0.0000 	    0.00000 	 0.0000000000 	 0.000000000000000 	 0.000000000001943 	 False 	 True 	 True 	 True 	 10 
74 	 True 	 6 	 50 	 0.000000006855000 	 0.000000000263048 	 0.041135440887716 	 -6.497 	 7008000.0000 	    0.00000 	 145878920.4959883094 	 0.000000000240150 	 0.000000000000001 	 True 	 True 	 True 	 True 	 0 
75 	 False 	 8 	 50 	 0.000000000000000 	 0.000000000000000 	 0.000000000000000 	 0.000 	     0.0000 	    0.00000 	 0.0000000000 	 0.000000000000000 	 -0.000000000011230 	 False 	 True 	 True 	 True 	 10 
76 	 True 	 10 	 50 	 0.000000000699500 	 0.000000000052164 	 0.013595765490716 	 -3.485 	 622650.0000 	    0.00000 	 1429592566.1186561584 	 0.000000000851800 	 0.000000000000002 	 True 	 True 	 True 	 True 	 0 
77 	 False 	 20 	 50 	 0.000000000000000 	 0.000000000000000 	 0.000000000000000 	 0.000 	     0.0000 	    0.00000 	 0.0000000000 	 0.000000000000000 	 -0.000000000006199 	 False 	 True 	 True 	 True 	 10 
78 	 False 	 40 	 50 	 0.000000000000000 	 0.000000000000000 	 0.000000000000000 	 0.000 	     0.0000 	    0.00000 	 0.0000000000 	 0.000000000000000 	 0.000000000008010 	 True 	 True 	 False 	 True 	 30 
79 	 False 	 80 	 50 	 0.000000000000000 	 0.000000000000000 	 0.000000000000000 	 0.000 	     0.0000 	    0.00000 	 0.0000000000 	 0.000000000000000 	 0.000000000011257 	 True 	 True 	 False 	 True 	 30 
80 	 False 	 100 	 50 	 0.000000000000000 	 0.000000000000000 	 0.000000000000000 	 0.000 	     0.0000 	    0.00000 	 0.0000000000 	 0.000000000000000 	 0.000000000000635 	 False 	 True 	 True 	 True 	 10 
81 	 False 	 2 	 20 	 0.000000000000000 	 0.000000000000000 	 0.000000000000000 	 0.000 	     0.0000 	    0.00000 	 0.0000000000 	 0.000000000000000 	 -0.000000000000033 	 False 	 True 	 True 	 True 	 10 
82 	 False 	 4 	 20 	 0.000000000000000 	 0.000000000000000 	 0.000000000000000 	 0.000 	     0.0000 	    0.00000 	 0.0000000000 	 0.000000000000000 	 -0.000000000000002 	 False 	 True 	 True 	 True 	 10 
83 	 False 	 6 	 20 	 0.000000000000000 	 0.000000000000000 	 0.000000000000000 	 0.000 	     0.0000 	    0.00000 	 0.0000000000 	 0.000000000000000 	 -0.000000000000005 	 False 	 True 	 True 	 True 	 10 
84 	 False 	 8 	 20 	 0.000000000000000 	 0.000000000000000 	 0.000000000000000 	 0.000 	     0.0000 	    0.00000 	 0.0000000000 	 0.000000000000000 	 0.000000000030437 	 True 	 True 	 False 	 True 	 30 
85 	 False 	 10 	 20 	 0.000000000000000 	 0.000000000000000 	 0.000000000000000 	 0.000 	     0.0000 	    0.00000 	 0.0000000000 	 0.000000000000000 	 0.000000000008440 	 False 	 True 	 True 	 True 	 10 
86 	 False 	 20 	 20 	 0.000000000000000 	 0.000000000000000 	 0.000000000000000 	 0.000 	     0.0000 	    0.00000 	 0.0000000000 	 0.000000000000000 	 0.000000000028597 	 True 	 True 	 False 	 True 	 30 
87 	 False 	 40 	 20 	 0.000000000000000 	 0.000000000000000 	 0.000000000000000 	 0.000 	     0.0000 	    0.00000 	 0.0000000000 	 0.000000000000000 	 -0.000000000006657 	 False 	 True 	 True 	 True 	 10 
88 	 True 	 80 	 20 	 0.000000002207250 	 0.000000000081777 	 0.170509989358718 	 -3.529 	 882900.0000 	    0.00000 	 453052440.8200249076 	 0.000000000900000 	 0.000000000000002 	 True 	 True 	 True 	 True 	 0 
89 	 False 	 100 	 20 	 0.000000000000000 	 0.000000000000000 	 0.000000000000000 	 0.000 	     0.0000 	    0.00000 	 0.0000000000 	 0.000000000000000 	 -0.000000000002173 	 False 	 True 	 True 	 True 	 10 
90 	 True 	 2 	 10 	 0.000000043885000 	 0.000000004573034 	 0.238376572274559 	 41.205 	  2309.7404 	  881.56645 	 22786829.2127150521 	 0.000000005459500 	 0.000000000022535 	 True 	 True 	 True 	 True 	 0 
91 	 False 	 4 	 10 	 0.000000000000000 	 0.000000000000000 	 0.000000000000000 	 0.000 	     0.0000 	    0.00000 	 0.0000000000 	 0.000000000000000 	 0.000000000101950 	 True 	 True 	 False 	 True 	 30 
92 	 True 	 6 	 10 	 0.000000024255000 	 0.000000000986202 	 0.154222061706179 	 52.730 	  1411.7955 	  847.54050 	 41228612.6571840867 	 0.000000000231700 	 0.000000000019075 	 True 	 True 	 True 	 True 	 0 
93 	 True 	 8 	 10 	 0.000000011575000 	 0.000000001983146 	 0.413498427581912 	 52.494 	  1149.9717 	 1135.42680 	 86393088.5529157668 	 0.000000003820000 	 0.000000000017670 	 True 	 True 	 True 	 True 	 0 
94 	 False 	 10 	 10 	 0.000000000000000 	 0.000000000000000 	 0.000000000000000 	 0.000 	     0.0000 	    0.00000 	 0.0000000000 	 0.000000000000000 	 0.000000000052995 	 True 	 True 	 False 	 True 	 30 
95 	 False 	 20 	 10 	 0.000000000000000 	 0.000000000000000 	 0.000000000000000 	 0.000 	     0.0000 	    0.00000 	 0.0000000000 	 0.000000000000000 	 0.000000000005000 	 False 	 True 	 True 	 True 	 10 
96 	 False 	 40 	 10 	 0.000000000000000 	 0.000000000000000 	 0.000000000000000 	 0.000 	     0.0000 	    0.00000 	 0.0000000000 	 0.000000000000000 	 -0.000000000014895 	 False 	 True 	 True 	 True 	 10 
97 	 False 	 80 	 10 	 0.000000000000000 	 0.000000000000000 	 0.000000000000000 	 0.000 	     0.0000 	    0.00000 	 0.0000000000 	 0.000000000000000 	 0.000000000000460 	 False 	 True 	 True 	 True 	 10 
98 	 False 	 100 	 10 	 0.000000000000000 	 0.000000000000000 	 0.000000000000000 	 0.000 	     0.0000 	    0.00000 	 0.0000000000 	 0.000000000000000 	 -0.000000000005160 	 False 	 True 	 True 	 True 	 10 
99 	 True 	 2 	 5 	 0.000000137070000 	 0.000000004977323 	 0.259450767241277 	 51.316 	  3604.6807 	  721.91483 	 7295542.4235791918 	 0.000000000516200 	 0.000000000039310 	 True 	 True 	 True 	 True 	 0 
100 	 True 	 4 	 5 	 0.000000081630000 	 0.000000002932137 	 0.305684457786101 	 -6.405 	 4111500.0000 	    0.00000 	 12250398.1379394811 	 0.000000000323450 	 0.000000000000020 	 True 	 True 	 True 	 True 	 0 
101 	 False 	 6 	 5 	 0.000000000000000 	 0.000000000000000 	 0.000000000000000 	 0.000 	     0.0000 	    0.00000 	 0.0000000000 	 0.000000000000000 	 -0.000000000000030 	 False 	 True 	 True 	 True 	 10 
102 	 True 	 8 	 5 	 0.000000052620000 	 0.000000001850890 	 0.385922147752108 	 -5.198 	 5337000.0000 	    0.00000 	 19004180.9198023528 	 0.000000000600650 	 0.000000000000010 	 True 	 True 	 True 	 True 	 0 
103 	 True 	 10 	 5 	 0.000000040180000 	 0.000000003056180 	 0.796540880327762 	 50.882 	  1289.1221 	  831.34802 	 24888003.9820806347 	 0.000000000241800 	 0.000000000031440 	 True 	 True 	 True 	 True 	 0 
104 	 False 	 20 	 5 	 0.000000000000000 	 0.000000000000000 	 0.000000000000000 	 0.000 	     0.0000 	    0.00000 	 0.0000000000 	 0.000000000000000 	 0.000000000044190 	 True 	 True 	 False 	 True 	 30 
105 	 False 	 40 	 5 	 0.000000000000000 	 0.000000000000000 	 0.000000000000000 	 0.000 	     0.0000 	    0.00000 	 0.0000000000 	 0.000000000000000 	 0.000000000025950 	 True 	 True 	 False 	 True 	 30 
106 	 False 	 80 	 5 	 0.000000000000000 	 0.000000000000000 	 0.000000000000000 	 0.000 	     0.0000 	    0.00000 	 0.0000000000 	 0.000000000000000 	 0.000000000000000 	 True 	 True 	 False 	 True 	 30 
107 	 False 	 100 	 5 	 0.000000000000000 	 0.000000000000000 	 0.000000000000000 	 0.000 	     0.0000 	    0.00000 	 0.0000000000 	 0.000000000000000 	 -0.000000000010060 	 False 	 True 	 True 	 True 	 10 
108 	 False 	 2 	 2 	 0.000000000000000 	 0.000000000000000 	 0.000000000000000 	 0.000 	     0.0000 	    0.00000 	 0.0000000000 	 0.000000000000000 	 -0.000000000000350 	 False 	 True 	 True 	 True 	 10 
109 	 True 	 4 	 2 	 0.000000157975000 	 0.000000005378757 	 0.560752376250392 	 -5.306 	 6347000.0000 	    0.00000 	 6330115.5246083234 	 0.000000000236350 	 0.000000000000025 	 True 	 True 	 True 	 True 	 0 
110 	 True 	 6 	 2 	 0.000000063800000 	 0.000000002395138 	 0.374551031555529 	 -5.995 	 1316500.0000 	    0.00000 	 15673981.1912225708 	 0.000000000236950 	 0.000000000000050 	 True 	 True 	 True 	 True 	 0 
111 	 False 	 8 	 2 	 0.000000000000000 	 0.000000000000000 	 0.000000000000000 	 0.000 	     0.0000 	    0.00000 	 0.0000000000 	 0.000000000000000 	 0.000000000051175 	 False 	 True 	 True 	 True 	 10 
112 	 True 	 10 	 2 	 0.000000046357500 	 0.000000002565172 	 0.668568238728934 	 -4.463 	 1399000.0000 	    0.00000 	 21571482.5001348220 	 0.000000004623000 	 0.000000000000050 	 True 	 True 	 True 	 True 	 0 
113 	 True 	 20 	 2 	 0.000000024207500 	 0.000000000836064 	 0.435811492244852 	 -2.309 	 96830.0000 	    0.00000 	 41309511.5150263309 	 0.000000000722800 	 0.000000000000250 	 True 	 True 	 True 	 True 	 0 
114 	 False 	 40 	 2 	 0.000000000000000 	 0.000000000000000 	 0.000000000000000 	 0.000 	     0.0000 	    0.00000 	 0.0000000000 	 0.000000000000000 	 -0.000000000073225 	 False 	 True 	 True 	 True 	 10 
115 	 False 	 80 	 2 	 0.000000000000000 	 0.000000000000000 	 0.000000000000000 	 0.000 	     0.0000 	    0.00000 	 0.0000000000 	 0.000000000000000 	 0.000000000000000 	 True 	 True 	 False 	 True 	 30 
116 	 False 	 100 	 2 	 0.000000000000000 	 0.000000000000000 	 0.000000000000000 	 0.000 	     0.0000 	    0.00000 	 0.0000000000 	 0.000000000000000 	 -0.000000000029100 	 False 	 True 	 True 	 True 	 10 
117 	 False 	 2 	 100 	 0.000000000000000 	 0.000000000000000 	 0.000000000000000 	 0.000 	     0.0000 	    0.00000 	 0.0000000000 	 0.000000000000000 	 0.000000000000031 	 False 	 True 	 True 	 True 	 10 
118 	 False 	 4 	 100 	 0.000000000000000 	 0.000000000000000 	 0.000000000000000 	 0.000 	     0.0000 	    0.00000 	 0.0000000000 	 0.000000000000000 	 0.000000000000016 	 False 	 True 	 True 	 True 	 10 
119 	 False 	 6 	 100 	 0.000000000000000 	 0.000000000000000 	 0.000000000000000 	 0.000 	     0.0000 	    0.00000 	 0.0000000000 	 0.000000000000000 	 0.000000000006420 	 False 	 True 	 True 	 True 	 10 
120 	 False 	 8 	 100 	 0.000000000000000 	 0.000000000000000 	 0.000000000000000 	 0.000 	     0.0000 	    0.00000 	 0.0000000000 	 0.000000000000000 	 0.000000000004017 	 False 	 True 	 True 	 True 	 10 
121 	 True 	 10 	 100 	 0.000000000330050 	 0.000000000019723 	 0.005140431769971 	 8.488 	 330050.0000 	    0.00000 	 3029843963.0359039307 	 0.000000005602500 	 0.000000000000001 	 True 	 True 	 True 	 True 	 0 
122 	 True 	 20 	 100 	 0.000000000115800 	 0.000000000008504 	 0.004433063487964 	 11.936 	 254200.0000 	    0.00000 	 8635578583.7651119232 	 0.000000004644000 	 0.000000000000001 	 True 	 True 	 True 	 True 	 0 
123 	 True 	 40 	 100 	 0.000000000116450 	 0.000000000017791 	 0.018547869397106 	 20.497 	 232900.0000 	    0.00000 	 8587376556.4620018005 	 0.000000003303500 	 0.000000000000001 	 True 	 True 	 True 	 True 	 0 
124 	 False 	 80 	 100 	 0.000000000000000 	 0.000000000000000 	 0.000000000000000 	 0.000 	     0.0000 	    0.00000 	 0.0000000000 	 0.000000000000000 	 0.000000000000000 	 True 	 True 	 False 	 True 	 30 
125 	 False 	 100 	 100 	 0.000000000000000 	 0.000000000000000 	 0.000000000000000 	 0.000 	     0.0000 	    0.00000 	 0.0000000000 	 0.000000000000000 	 -0.000000000003862 	 False 	 True 	 True 	 True 	 10 
126 	 True 	 2 	 100 	 0.000000002283000 	 0.000000000097324 	 0.005073188386385 	 -6.536 	 5102000.0000 	    0.00000 	 438020148.9268506169 	 0.000000000229700 	 0.000000000000001 	 True 	 True 	 True 	 True 	 0 
127 	 True 	 4 	 100 	 0.000000002164000 	 0.000000000108019 	 0.011261344286195 	 -5.600 	 5299000.0000 	    0.00000 	 462107208.8724584579 	 0.000000003735000 	 0.000000000000001 	 True 	 True 	 True 	 True 	 0 
128 	 False 	 6 	 100 	 0.000000000000000 	 0.000000000000000 	 0.000000000000000 	 0.000 	     0.0000 	    0.00000 	 0.0000000000 	 0.000000000000000 	 -0.000000000024590 	 False 	 True 	 True 	 True 	 10 
129 	 False 	 8 	 100 	 0.000000000000000 	 0.000000000000000 	 0.000000000000000 	 0.000 	     0.0000 	    0.00000 	 0.0000000000 	 0.000000000000000 	 0.000000000002750 	 True 	 True 	 False 	 True 	 30 
130 	 True 	 10 	 100 	 0.000000000313900 	 0.000000000013753 	 0.003584585696236 	 -5.698 	 763900.0000 	    0.00000 	 3185727938.8340239525 	 0.000000000212000 	 0.000000000000001 	 True 	 True 	 True 	 True 	 0 
131 	 False 	 20 	 100 	 0.000000000000000 	 0.000000000000000 	 0.000000000000000 	 0.000 	     0.0000 	    0.00000 	 0.0000000000 	 0.000000000000000 	 0.000000000000956 	 True 	 True 	 False 	 True 	 30 
132 	 False 	 40 	 100 	 0.000000000000000 	 0.000000000000000 	 0.000000000000000 	 0.000 	     0.0000 	    0.00000 	 0.0000000000 	 0.000000000000000 	 0.000000000000449 	 False 	 False 	 True 	 True 	 20 
133 	 False 	 80 	 100 	 0.000000000000000 	 0.000000000000000 	 0.000000000000000 	 0.000 	     0.0000 	    0.00000 	 0.0000000000 	 0.000000000000000 	 -0.000000000000853 	 False 	 True 	 True 	 True 	 10 
134 	 True 	 100 	 100 	 0.000000000178150 	 0.000000000010341 	 0.026953261254812 	 -4.133 	 542400.0000 	    0.00000 	 5613247263.5419588089 	 0.000000000239000 	 0.000000000000001 	 True 	 True 	 True 	 True 	 0 
135 	 False 	 2 	 50 	 0.000000000000000 	 0.000000000000000 	 0.000000000000000 	 0.000 	     0.0000 	    0.00000 	 0.0000000000 	 0.000000000000000 	 -0.000000000000001 	 False 	 True 	 True 	 True 	 10 
136 	 False 	 4 	 50 	 0.000000000000000 	 0.000000000000000 	 0.000000000000000 	 0.000 	     0.0000 	    0.00000 	 0.0000000000 	 0.000000000000000 	 0.000000000014481 	 False 	 True 	 True 	 True 	 10 
137 	 False 	 6 	 50 	 0.000000000000000 	 0.000000000000000 	 0.000000000000000 	 0.000 	     0.0000 	    0.00000 	 0.0000000000 	 0.000000000000000 	 -0.000000000000029 	 False 	 True 	 True 	 True 	 10 
138 	 False 	 8 	 50 	 0.000000000000000 	 0.000000000000000 	 0.000000000000000 	 0.000 	     0.0000 	    0.00000 	 0.0000000000 	 0.000000000000000 	 -0.000000000018925 	 False 	 True 	 True 	 True 	 10 
139 	 True 	 10 	 50 	 0.000000002796000 	 0.000000000111938 	 0.029174649884313 	 52.100 	  1105.0162 	  808.16868 	 357653791.1301860213 	 0.000000000240150 	 0.000000000002771 	 True 	 True 	 True 	 True 	 0 
140 	 False 	 20 	 50 	 0.000000000000000 	 0.000000000000000 	 0.000000000000000 	 0.000 	     0.0000 	    0.00000 	 0.0000000000 	 0.000000000000000 	 -0.000000000123700 	 False 	 True 	 True 	 True 	 10 
141 	 True 	 40 	 50 	 0.000000000660900 	 0.000000000031708 	 0.033056169623106 	 -4.823 	 747700.0000 	    0.00000 	 1513088213.0428202152 	 0.000000000303000 	 0.000000000000001 	 True 	 True 	 True 	 True 	 0 
142 	 False 	 80 	 50 	 0.000000000000000 	 0.000000000000000 	 0.000000000000000 	 0.000 	     0.0000 	    0.00000 	 0.0000000000 	 0.000000000000000 	 0.000000000000238 	 False 	 True 	 True 	 True 	 10 
143 	 False 	 100 	 50 	 0.000000000000000 	 0.000000000000000 	 0.000000000000000 	 0.000 	     0.0000 	    0.00000 	 0.0000000000 	 0.000000000000000 	 0.000000000009355 	 True 	 True 	 False 	 True 	 30 
144 	 False 	 2 	 20 	 0.000000000000000 	 0.000000000000000 	 0.000000000000000 	 0.000 	     0.0000 	    0.00000 	 0.0000000000 	 0.000000000000000 	 -0.000000000000098 	 False 	 True 	 True 	 True 	 10 
145 	 True 	 4 	 20 	 0.000000022255000 	 0.000000000795599 	 0.082943684590839 	 -6.013 	 8906000.0000 	    0.00000 	 44933722.7589305788 	 0.000000000312100 	 0.000000000000002 	 True 	 True 	 True 	 True 	 0 
146 	 True 	 6 	 20 	 0.000000014850000 	 0.000000000635592 	 0.099393685431706 	 47.905 	  1578.3290 	  851.19233 	 67340067.3400673419 	 0.000000000227400 	 0.000000000011490 	 True 	 True 	 True 	 True 	 0 
147 	 True 	 8 	 20 	 0.000000008887500 	 0.000000000376848 	 0.078575182041621 	 49.559 	  1392.8455 	  777.57425 	 112517580.8720112592 	 0.000000000220150 	 0.000000000007688 	 True 	 True 	 True 	 True 	 0 
148 	 True 	 10 	 20 	 0.000000006132500 	 0.000000000258066 	 0.067260384041149 	 52.391 	  1283.7452 	  729.47302 	 163065633.9176518321 	 0.000000000255100 	 0.000000000005260 	 True 	 True 	 True 	 True 	 0 
149 	 True 	 20 	 20 	 0.000000002728500 	 0.000000000118416 	 0.061726088301583 	 -4.275 	 1272200.0000 	    0.00000 	 366501740.8832692504 	 0.000000000449250 	 0.000000000000002 	 True 	 True 	 True 	 True 	 0 
150 	 False 	 40 	 20 	 0.000000000000000 	 0.000000000000000 	 0.000000000000000 	 0.000 	     0.0000 	    0.00000 	 0.0000000000 	 0.000000000000000 	 0.000000000001807 	 False 	 True 	 True 	 True 	 10 
151 	 False 	 80 	 20 	 0.000000000000000 	 0.000000000000000 	 0.000000000000000 	 0.000 	     0.0000 	    0.00000 	 0.0000000000 	 0.000000000000000 	 -0.000000000000118 	 False 	 True 	 True 	 True 	 10 
152 	 False 	 100 	 20 	 0.000000000000000 	 0.000000000000000 	 0.000000000000000 	 0.000 	     0.0000 	    0.00000 	 0.0000000000 	 0.000000000000000 	 -0.000000000002338 	 False 	 True 	 True 	 True 	 10 
153 	 True 	 2 	 10 	 0.000000054015000 	 0.000000002023034 	 0.105453821577740 	 52.809 	  4130.1320 	  760.43210 	 18513375.9140979350 	 0.000000000237000 	 0.000000000013640 	 True 	 True 	 True 	 True 	 0 
154 	 True 	 4 	 10 	 0.000000037950000 	 0.000000003966292 	 0.413498427581912 	 51.428 	  1403.1614 	  876.01400 	 26350461.1330698282 	 0.000000000232450 	 0.000000000028785 	 True 	 True 	 True 	 True 	 0 
155 	 False 	 6 	 10 	 0.000000000000000 	 0.000000000000000 	 0.000000000000000 	 0.000 	     0.0000 	    0.00000 	 0.0000000000 	 0.000000000000000 	 0.000000000012520 	 False 	 False 	 True 	 True 	 20 
156 	 True 	 8 	 10 	 0.000000010400000 	 0.000000000417886 	 0.087131855710108 	 -4.798 	 2095000.0000 	    0.00000 	 96153846.1538461447 	 0.000000000265250 	 0.000000000000005 	 True 	 True 	 True 	 True 	 0 
157 	 True 	 10 	 10 	 0.000000020920000 	 0.000000000782747 	 0.204009563220557 	 -5.421 	 2115500.0000 	    0.00000 	 47801147.2275334597 	 0.000000000515050 	 0.000000000000010 	 True 	 True 	 True 	 True 	 0 
158 	 True 	 20 	 10 	 0.000000013105000 	 0.000000000461048 	 0.240328312341772 	 44.296 	  1307.8736 	 1432.57554 	 76306753.1476535648 	 0.000000000677650 	 0.000000000010605 	 True 	 True 	 True 	 True 	 0 
159 	 False 	 40 	 10 	 0.000000000000000 	 0.000000000000000 	 0.000000000000000 	 0.000 	     0.0000 	    0.00000 	 0.0000000000 	 0.000000000000000 	 0.000000000015355 	 True 	 True 	 False 	 True 	 30 
160 	 False 	 80 	 10 	 0.000000000000000 	 0.000000000000000 	 0.000000000000000 	 0.000 	     0.0000 	    0.00000 	 0.0000000000 	 0.000000000000000 	 0.000000000058050 	 True 	 True 	 False 	 True 	 30 
161 	 False 	 100 	 10 	 0.000000000000000 	 0.000000000000000 	 0.000000000000000 	 0.000 	     0.0000 	    0.00000 	 0.0000000000 	 0.000000000000000 	 0.000000000064330 	 True 	 True 	 False 	 True 	 30 
162 	 False 	 2 	 5 	 0.000000000000000 	 0.000000000000000 	 0.000000000000000 	 0.000 	     0.0000 	    0.00000 	 0.0000000000 	 0.000000000000000 	 -0.000000000000020 	 False 	 True 	 True 	 True 	 10 
163 	 True 	 4 	 5 	 0.000000126090000 	 0.000000005878770 	 0.612880254747544 	 53.046 	  2660.4814 	  749.28786 	 7930843.0486160684 	 0.000000000367650 	 0.000000000059820 	 True 	 True 	 True 	 True 	 0 
164 	 True 	 6 	 5 	 0.000000063410000 	 0.000000002639007 	 0.412687105950742 	 55.144 	  4149.9455 	  891.37575 	 15770383.2203122526 	 0.000000000515050 	 0.000000000018340 	 True 	 True 	 True 	 True 	 0 
165 	 True 	 8 	 5 	 0.000000036290000 	 0.000000001285017 	 0.267934103167573 	 -5.098 	 3657000.0000 	    0.00000 	 27555800.4960044101 	 0.000000000230200 	 0.000000000000010 	 True 	 True 	 True 	 True 	 0 
166 	 False 	 10 	 5 	 0.000000000000000 	 0.000000000000000 	 0.000000000000000 	 0.000 	     0.0000 	    0.00000 	 0.0000000000 	 0.000000000000000 	 0.000000000030050 	 True 	 True 	 False 	 True 	 30 
167 	 False 	 20 	 5 	 0.000000000000000 	 0.000000000000000 	 0.000000000000000 	 0.000 	     0.0000 	    0.00000 	 0.0000000000 	 0.000000000000000 	 0.000000000011880 	 False 	 True 	 True 	 True 	 10 
168 	 False 	 40 	 5 	 0.000000000000000 	 0.000000000000000 	 0.000000000000000 	 0.000 	     0.0000 	    0.00000 	 0.0000000000 	 0.000000000000000 	 0.000000000059190 	 True 	 True 	 False 	 True 	 30 
169 	 True 	 80 	 5 	 -0.000000000014380 	 0.000000000001054 	 0.002198296645218 	 -11.251 	  1387.0000 	    0.00000 	 -69541029207.2322692871 	 0.000000000270000 	 0.000000000000010 	 True 	 True 	 True 	 True 	 0 
170 	 True 	 100 	 5 	 0.000000001073100 	 0.000000000062996 	 0.164189224269650 	 -2.076 	 149490.0000 	    0.00000 	 931879601.1555306911 	 0.000000000210000 	 0.000000000000010 	 True 	 True 	 True 	 True 	 0 
171 	 True 	 2 	 2 	 0.000000143025000 	 0.000000006448847 	 0.336156280958756 	 52.695 	  2435.4167 	  813.03090 	 6991784.6530326866 	 0.000000000234050 	 0.000000000072000 	 True 	 True 	 True 	 True 	 0 
172 	 True 	 4 	 2 	 0.000000128225000 	 0.000000011797753 	 1.229952829917869 	 53.559 	  3112.7760 	  728.66802 	 7798791.1873659585 	 0.000000000785100 	 0.000000000063400 	 True 	 True 	 True 	 True 	 0 
173 	 True 	 6 	 2 	 0.000000120275000 	 0.000000004187199 	 0.654793009522624 	 -5.674 	 2433500.0000 	    0.00000 	 8314279.7755144453 	 0.000000000237000 	 0.000000000000050 	 True 	 True 	 True 	 True 	 0 
174 	 True 	 8 	 2 	 0.000000059175000 	 0.000000001932096 	 0.402854092590231 	 -5.986 	 2367000.0000 	    0.00000 	 16899028.3058724143 	 0.000000004070000 	 0.000000000000025 	 True 	 True 	 True 	 True 	 0 
175 	 False 	 10 	 2 	 0.000000000000000 	 0.000000000000000 	 0.000000000000000 	 0.000 	     0.0000 	    0.00000 	 0.0000000000 	 0.000000000000000 	 -0.000000000000125 	 False 	 True 	 True 	 True 	 10 
176 	 False 	 20 	 2 	 0.000000000000000 	 0.000000000000000 	 0.000000000000000 	 0.000 	     0.0000 	    0.00000 	 0.0000000000 	 0.000000000000000 	 0.000000000071425 	 True 	 True 	 False 	 True 	 30 
177 	 True 	 40 	 2 	 0.000000008615000 	 0.000000000323511 	 0.337270410313385 	 -2.760 	 177050.0000 	    0.00000 	 116076610.5629715621 	 0.000000000219550 	 0.000000000000050 	 True 	 True 	 True 	 True 	 0 
178 	 False 	 80 	 2 	 0.000000000000000 	 0.000000000000000 	 0.000000000000000 	 0.000 	     0.0000 	    0.00000 	 0.0000000000 	 0.000000000000000 	 0.000000000000000 	 True 	 True 	 False 	 True 	 30 
179 	 False 	 100 	 2 	 0.000000000000000 	 0.000000000000000 	 0.000000000000000 	 0.000 	     0.0000 	    0.00000 	 0.0000000000 	 0.000000000000000 	 -0.000000000018950 	 False 	 True 	 True 	 True 	 10 
180 	 True 	 2 	 100 	 0.000000001300500 	 0.000000000066272 	 0.003454514123272 	 -6.373 	 300636.3636 	    0.00000 	 768935024.9903882742 	 0.000000009014500 	 0.000000000000005 	 True 	 True 	 True 	 True 	 0 
181 	 True 	 4 	 100 	 0.000000000290350 	 0.000000000015962 	 0.001664091006226 	 9.385 	 18911.9048 	    0.00000 	 3444119166.5231614113 	 0.000000007916000 	 0.000000000000021 	 True 	 True 	 True 	 True 	 0 
182 	 True 	 6 	 100 	 0.000000000184700 	 0.000000000009159 	 0.001432272128855 	 11.034 	 28446.6667 	    0.00000 	 5414185165.1326475143 	 0.000000005834000 	 0.000000000000007 	 True 	 True 	 True 	 True 	 0 
183 	 True 	 8 	 100 	 0.000000000165750 	 0.000000000008895 	 0.001854697393260 	 13.914 	 369100.0000 	    0.00000 	 6033182503.7707386017 	 0.000000005545500 	 0.000000000000001 	 True 	 True 	 True 	 True 	 0 
184 	 True 	 10 	 100 	 0.000000000261000 	 0.000000000016435 	 0.004283547047464 	 13.335 	 310700.0000 	    0.00000 	 3831417624.5210728645 	 0.000000008008000 	 0.000000000000001 	 True 	 True 	 True 	 True 	 0 
185 	 True 	 20 	 100 	 0.000000000384900 	 0.000000000015637 	 0.008150940654355 	 12.379 	 402000.0000 	    0.00000 	 2598077422.7071962357 	 0.000000005188500 	 0.000000000000001 	 True 	 True 	 True 	 True 	 0 
186 	 True 	 40 	 100 	 0.000000000149400 	 0.000000000010809 	 0.011268385045467 	 22.148 	 180650.0000 	    0.00000 	 6693440428.3801879883 	 0.000000006454000 	 0.000000000000001 	 True 	 True 	 True 	 True 	 0 
187 	 False 	 80 	 100 	 0.000000000000000 	 0.000000000000000 	 0.000000000000000 	 0.000 	     0.0000 	    0.00000 	 0.0000000000 	 0.000000000000000 	 0.000000000013175 	 True 	 True 	 False 	 True 	 30 
188 	 False 	 100 	 100 	 0.000000000000000 	 0.000000000000000 	 0.000000000000000 	 0.000 	     0.0000 	    0.00000 	 0.0000000000 	 0.000000000000000 	 0.000000000009935 	 True 	 True 	 False 	 True 	 30 
189 	 True 	 2 	 100 	 0.000000002995000 	 0.000000000156042 	 0.008133958475310 	 51.582 	  3448.6862 	  872.12809 	 333889816.3606010079 	 0.000000000226700 	 0.000000000001008 	 True 	 True 	 True 	 True 	 0
