Repository: aleonhardt/MoS2_Distribution_Database

File: CurrentDatabaseFiles/Output_17-110_Devices.txt
Devices 	 Flag 	 Length (um) 	 Width (um) 	 Drain Current (A/um) 	 Transconductance_Max(S/um) 	 Mobility (cm2/V-s) 	 Threshold (V) 	 OnOff 	 SS (mV/dec) 	 R_total (ohm-um) 	 Gate Leakage (A) 	 Drain_off_current (A/um) 	 Data_Flag 	 Gate_Flag 	 OnOff_Flag 	 Threshold_Flag 	 Fail_Mech
0 	 True 	 2 	 80 	 0.000000000631688 	 0.000000000022622 	 0.001179186014404 	 -2.275 	 22708.5106 	    0.00000 	 1583061244.6819033623 	 0.000000000188300 	 0.000000000000029 	 True 	 True 	 True 	 True 	 0 
1 	 True 	 4 	 80 	 0.000000001870000 	 0.000000000059835 	 0.006237992361877 	 14.780 	 15422.6804 	 2033.94591 	 534759358.2887700796 	 0.000000000169300 	 0.000000000000121 	 True 	 True 	 True 	 True 	 0 
2 	 False 	 6 	 80 	 0.000000000000000 	 0.000000000000000 	 0.000000000000000 	 0.000 	     0.0000 	    0.00000 	 0.0000000000 	 0.000000000000000 	 0.000000000001241 	 True 	 True 	 False 	 True 	 30 
3 	 True 	 8 	 80 	 0.000000001897500 	 0.000000000062001 	 0.012927555645165 	 11.752 	 12286.2903 	 1813.66875 	 527009222.6613965631 	 0.000000000186650 	 0.000000000000155 	 True 	 True 	 True 	 True 	 0 
4 	 True 	 10 	 80 	 0.000000000787625 	 0.000000000026130 	 0.006810229698934 	 17.853 	 25204.0000 	    0.00000 	 1269639739.7238531113 	 0.000000000159550 	 0.000000000000031 	 True 	 True 	 True 	 True 	 0 
5 	 True 	 20 	 80 	 0.000000000758500 	 0.000000000034860 	 0.018171229246998 	 22.545 	 110327.2727 	    0.00000 	 1318391562.2940013409 	 0.000000000154750 	 0.000000000000007 	 True 	 True 	 True 	 True 	 0 
6 	 False 	 100 	 80 	 0.000000000000000 	 0.000000000000000 	 0.000000000000000 	 0.000 	     0.0000 	    0.00000 	 0.0000000000 	 0.000000000000000 	 0.000000000001136 	 True 	 True 	 False 	 True 	 30 
7 	 True 	 2 	 20 	 0.000000004326250 	 0.000000000182972 	 0.009537705514030 	 -1.631 	 29124.5902 	    0.00000 	 231147067.3215833604 	 0.000000000167550 	 0.000000000000153 	 True 	 True 	 True 	 True 	 0 
8 	 True 	 4 	 20 	 0.000000004448750 	 0.000000000176546 	 0.018405500098689 	 12.664 	  6348.6014 	    0.00000 	 224782242.2028659582 	 0.000000000163450 	 0.000000000000715 	 True 	 True 	 True 	 True 	 0 
9 	 True 	 6 	 20 	 0.000000003797000 	 0.000000000144698 	 0.022627754284904 	 16.283 	 12336.2903 	  420.00865 	 263365815.1171977818 	 0.000000000165450 	 0.000000000000310 	 True 	 True 	 True 	 True 	 0 
10 	 True 	 8 	 20 	 0.000000003766000 	 0.000000000117729 	 0.024547305683866 	 15.905 	 15691.6667 	 1780.97625 	 265533722.7827934027 	 0.000000000162600 	 0.000000000000240 	 True 	 True 	 True 	 True 	 0 
11 	 True 	 10 	 20 	 0.000000003512000 	 0.000000000112769 	 0.029391302958754 	 16.531 	 28118.0000 	 1874.59768 	 284738041.0022779107 	 0.000000000157000 	 0.000000000000125 	 True 	 True 	 True 	 True 	 0 
12 	 False 	 20 	 20 	 0.000000000000000 	 0.000000000000000 	 0.000000000000000 	 0.000 	     0.0000 	    0.00000 	 0.0000000000 	 0.000000000000000 	 0.000000000003810 	 True 	 True 	 False 	 True 	 30 
13 	 False 	 100 	 20 	 0.000000000000000 	 0.000000000000000 	 0.000000000000000 	 0.000 	     0.0000 	    0.00000 	 0.0000000000 	 0.000000000000000 	 0.000000000005863 	 True 	 True 	 False 	 True 	 30 
14 	 True 	 2 	 5 	 0.000000041120000 	 0.000000001410235 	 0.073510706757211 	 0.974 	 253823.5294 	    0.00000 	 24319066.1478599235 	 0.000000000177550 	 0.000000000000170 	 True 	 True 	 True 	 True 	 0 
15 	 True 	 4 	 5 	 0.000000050030000 	 0.000000001733097 	 0.180680842232859 	 13.936 	 23937.7990 	 1780.18919 	 19988007.1956825927 	 0.000000000162300 	 0.000000000002090 	 True 	 True 	 True 	 True 	 0 
16 	 False 	 6 	 5 	 0.000000000000000 	 0.000000000000000 	 0.000000000000000 	 0.000 	     0.0000 	    0.00000 	 0.0000000000 	 0.000000000000000 	 0.000000000012830 	 True 	 True 	 False 	 True 	 30 
17 	 True 	 8 	 5 	 0.000000016592000 	 0.000000000548238 	 0.114310972741734 	 13.771 	 19293.0233 	    0.00000 	 60270009.6432015449 	 0.000000000161350 	 0.000000000000860 	 True 	 True 	 True 	 True 	 0 
18 	 True 	 10 	 5 	 0.000000014042000 	 0.000000000495863 	 0.129238308506714 	 17.848 	 30526.0870 	    0.00000 	 71214926.6486255527 	 0.000000000160550 	 0.000000000000460 	 True 	 True 	 True 	 True 	 0 
19 	 True 	 20 	 5 	 0.000000007768000 	 0.000000000299863 	 0.156308399432031 	 24.067 	 48550.0000 	    0.00000 	 128733264.6755921692 	 0.000000000161550 	 0.000000000000160 	 True 	 True 	 True 	 True 	 0 
20 	 False 	 100 	 5 	 0.000000000000000 	 0.000000000000000 	 0.000000000000000 	 0.000 	     0.0000 	    0.00000 	 0.0000000000 	 0.000000000000000 	 0.000000000018290 	 True 	 True 	 False 	 True 	 30 
21 	 True 	 2 	 80 	 0.000000001853750 	 0.000000000055758 	 0.002906447782136 	 -0.193 	 370750.0000 	    0.00000 	 539447066.7565745115 	 0.000000000172500 	 0.000000000000005 	 True 	 True 	 True 	 True 	 0 
22 	 True 	 4 	 80 	 0.000000000616875 	 0.000000000020008 	 0.002085881324236 	 16.193 	  3979.8387 	    0.00000 	 1621073961.4994933605 	 0.000000000172350 	 0.000000000000155 	 True 	 True 	 True 	 True 	 0 
23 	 True 	 6 	 80 	 0.000000000745500 	 0.000000000026937 	 0.004212370310144 	 16.545 	  7797.4359 	 1862.19639 	 1341381623.0717639923 	 0.000000000194600 	 0.000000000000098 	 True 	 True 	 True 	 True 	 0 
24 	 False 	 8 	 80 	 0.000000000000000 	 0.000000000000000 	 0.000000000000000 	 0.000 	     0.0000 	    0.00000 	 0.0000000000 	 0.000000000000000 	 0.000000000000859 	 True 	 True 	 False 	 True 	 30 
25 	 True 	 10 	 80 	 0.000000000820000 	 0.000000000031304 	 0.008158890216359 	 21.752 	 34526.3158 	    0.00000 	 1219512195.1219511032 	 0.000000000161550 	 0.000000000000024 	 True 	 True 	 True 	 True 	 0 
26 	 True 	 20 	 80 	 0.000000000283437 	 0.000000000011551 	 0.006021319857985 	 21.217 	 26676.4706 	    0.00000 	 3528114663.7265710831 	 0.000000000178750 	 0.000000000000011 	 True 	 True 	 True 	 True 	 0 
27 	 False 	 100 	 80 	 0.000000000000000 	 0.000000000000000 	 0.000000000000000 	 0.000 	     0.0000 	    0.00000 	 0.0000000000 	 0.000000000000000 	 0.000000000001416 	 True 	 True 	 False 	 True 	 30 
28 	 True 	 2 	 20 	 0.000000003221250 	 0.000000000124991 	 0.006515350443287 	 -0.928 	 102564.2857 	    0.00000 	 310438494.3733023405 	 0.000000000171550 	 0.000000000000035 	 True 	 True 	 True 	 True 	 0 
29 	 True 	 4 	 20 	 0.000000006415000 	 0.000000000228655 	 0.023838027312239 	 13.504 	 12702.9703 	 1624.18569 	 155884645.3624317944 	 0.000000000161400 	 0.000000000000505 	 True 	 True 	 True 	 True 	 0 
30 	 True 	 6 	 20 	 0.000000002097500 	 0.000000000110291 	 0.017247266434279 	 19.008 	  8692.1260 	 2040.78199 	 476758045.2920142412 	 0.000000000167600 	 0.000000000000318 	 True 	 True 	 True 	 True 	 0 
31 	 True 	 8 	 20 	 0.000000004711750 	 0.000000000169763 	 0.035396650229622 	 16.169 	 24476.6234 	 1974.11614 	 212235369.0242478848 	 0.000000000158400 	 0.000000000000192 	 True 	 True 	 True 	 True 	 0 
32 	 True 	 10 	 20 	 0.000000003806000 	 0.000000000147364 	 0.038408030109578 	 18.130 	 37609.5238 	 2133.88962 	 262743037.3095113039 	 0.000000000150400 	 0.000000000000105 	 True 	 True 	 True 	 True 	 0 
33 	 True 	 20 	 20 	 0.000000003656250 	 0.000000000135367 	 0.070562106318281 	 22.192 	 112500.0000 	 1604.82588 	 273504273.5042734742 	 0.000000000165700 	 0.000000000000033 	 True 	 True 	 True 	 True 	 0 
34 	 False 	 100 	 20 	 0.000000000000000 	 0.000000000000000 	 0.000000000000000 	 0.000 	     0.0000 	    0.00000 	 0.0000000000 	 0.000000000000000 	 0.000000000003717 	 True 	 True 	 False 	 True 	 30 
35 	 True 	 2 	 5 	 0.000000032090000 	 0.000000001208854 	 0.063013404272879 	 1.313 	 253153.8462 	    0.00000 	 31162355.8741040826 	 0.000000000161350 	 0.000000000000130 	 True 	 True 	 True 	 True 	 0 
36 	 True 	 4 	 5 	 0.000000025580000 	 0.000000000750100 	 0.078200313150776 	 13.895 	 13185.5670 	 3766.46102 	 39093041.4386239201 	 0.000000000164250 	 0.000000000001940 	 True 	 True 	 True 	 True 	 0 
37 	 True 	 6 	 5 	 0.000000017382000 	 0.000000000593819 	 0.092861185259571 	 16.968 	 15519.6429 	 2313.83620 	 57530778.9667472094 	 0.000000000162600 	 0.000000000001120 	 True 	 True 	 True 	 True 	 0 
38 	 False 	 8 	 5 	 0.000000000000000 	 0.000000000000000 	 0.000000000000000 	 0.000 	     0.0000 	    0.00000 	 0.0000000000 	 0.000000000000000 	 0.000000000021880 	 True 	 True 	 False 	 True 	 30 
39 	 True 	 10 	 5 	 0.000000015666000 	 0.000000000485776 	 0.126609313286456 	 17.279 	 38209.7561 	 2116.65744 	 63832503.5107876956 	 0.000000000156500 	 0.000000000000410 	 True 	 True 	 True 	 True 	 0 
40 	 True 	 20 	 5 	 0.000000004206000 	 0.000000000180189 	 0.093926473001497 	 24.047 	 42060.0000 	    0.00000 	 237755587.2563005090 	 0.000000000156900 	 0.000000000000100 	 True 	 True 	 True 	 True 	 0 
41 	 False 	 100 	 5 	 0.000000000000000 	 0.000000000000000 	 0.000000000000000 	 0.000 	     0.0000 	    0.00000 	 0.0000000000 	 0.000000000000000 	 0.000000000018090 	 True 	 True 	 False 	 True 	 30 
42 	 True 	 2 	 80 	 0.000000000632375 	 0.000000000026980 	 0.001406391729889 	 1.292 	 114700.0000 	    0.00000 	 1581340185.8074717522 	 0.000000000162800 	 0.000000000000007 	 True 	 True 	 True 	 True 	 0 
43 	 True 	 4 	 80 	 0.000000000373562 	 0.000000000014746 	 0.001537324569539 	 16.215 	  3503.5088 	 1948.63295 	 2676928224.8619709015 	 0.000000000158100 	 0.000000000000107 	 True 	 True 	 True 	 True 	 0 
44 	 True 	 6 	 80 	 0.000000000762188 	 0.000000000032026 	 0.005008220220412 	 16.939 	 10980.4511 	 1824.01343 	 1312013120.1312012672 	 0.000000000175850 	 0.000000000000083 	 True 	 True 	 True 	 True 	 0 
45 	 True 	 8 	 80 	 0.000000000640375 	 0.000000000026874 	 0.005603493539216 	 18.119 	 14845.8333 	    0.00000 	 1561585008.7839155197 	 0.000000000170400 	 0.000000000000045 	 True 	 True 	 True 	 True 	 0 
46 	 True 	 10 	 80 	 0.000000000164375 	 0.000000000005574 	 0.001452863602647 	 14.434 	  6743.5897 	    0.00000 	 6083650190.1140680313 	 0.000000000161900 	 0.000000000000024 	 True 	 True 	 True 	 True 	 0 
47 	 True 	 20 	 80 	 0.000000000298562 	 0.000000000010770 	 0.005614037581232 	 21.583 	 31846.6667 	    0.00000 	 3349382457.6093788147 	 0.000000000167900 	 0.000000000000009 	 True 	 True 	 True 	 True 	 0 
48 	 False 	 100 	 80 	 0.000000000000000 	 0.000000000000000 	 0.000000000000000 	 0.000 	     0.0000 	    0.00000 	 0.0000000000 	 0.000000000000000 	 0.000000000001515 	 True 	 True 	 False 	 True 	 30 
49 	 True 	 2 	 20 	 0.000000006120000 	 0.000000000260033 	 0.013554633832530 	 0.885 	 426000.0000 	    0.00000 	 163398692.8104574978 	 0.000000000167850 	 0.000000000000015 	 True 	 True 	 True 	 True 	 0 
50 	 True 	 4 	 20 	 0.000000003880000 	 0.000000000150338 	 0.015673201589050 	 19.709 	  7958.9744 	 2993.57026 	 257731958.7628866434 	 0.000000000161900 	 0.000000000000487 	 True 	 True 	 True 	 True 	 0 
51 	 True 	 6 	 20 	 0.000000003442250 	 0.000000000137408 	 0.021487849613618 	 16.388 	  9185.7143 	 2020.27827 	 290507662.1395888925 	 0.000000000149100 	 0.000000000000385 	 True 	 True 	 True 	 True 	 0 
52 	 True 	 8 	 20 	 0.000000003405750 	 0.000000000112062 	 0.023365664156926 	 19.084 	 16413.2530 	 1869.43709 	 293621081.9936871529 	 0.000000000161400 	 0.000000000000207 	 True 	 True 	 True 	 True 	 0 
53 	 True 	 10 	 20 	 0.000000002572500 	 0.000000000102809 	 0.026795400937496 	 32.214 	  2982.6087 	 2101.87374 	 388726919.3391641974 	 0.000000000157350 	 0.000000000000862 	 True 	 True 	 True 	 True 	 0 
54 	 True 	 20 	 20 	 0.000000000628250 	 0.000000000025569 	 0.013328227935571 	 22.595 	 16753.3333 	    0.00000 	 1591723040.1910066605 	 0.000000000154700 	 0.000000000000038 	 True 	 True 	 True 	 True 	 0 
55 	 False 	 100 	 20 	 0.000000000000000 	 0.000000000000000 	 0.000000000000000 	 0.000 	     0.0000 	    0.00000 	 0.0000000000 	 0.000000000000000 	 0.000000000004177 	 True 	 True 	 False 	 True 	 30 
56 	 False 	 2 	 5 	 0.000000000000000 	 0.000000000000000 	 0.000000000000000 	 0.000 	     0.0000 	    0.00000 	 0.0000000000 	 0.000000000000000 	 0.000000000029980 	 True 	 True 	 False 	 True 	 30 
57 	 True 	 4 	 5 	 0.000000025270000 	 0.000000001064332 	 0.110959969104099 	 69.544 	  1393.0295 	 1978.38341 	 39572615.7499010712 	 0.000000000167500 	 0.000000000018650 	 True 	 True 	 True 	 True 	 0 
58 	 True 	 6 	 5 	 0.000000025110000 	 0.000000000863136 	 0.134977017310762 	 15.000 	 22566.3717 	 1837.02738 	 39824771.0075667053 	 0.000000000169200 	 0.000000000001130 	 True 	 True 	 True 	 True 	 0 
59 	 True 	 8 	 5 	 0.000000015430000 	 0.000000000543780 	 0.113381612351302 	 18.113 	 22042.8571 	    0.00000 	 64808813.9987038225 	 0.000000000158450 	 0.000000000000700 	 True 	 True 	 True 	 True 	 0 
60 	 True 	 10 	 5 	 0.000000002651000 	 0.000000000095226 	 0.024818930498896 	 16.463 	  6627.5000 	    0.00000 	 377216144.8509996533 	 0.000000000155850 	 0.000000000000400 	 True 	 True 	 True 	 True 	 0 
61 	 True 	 20 	 5 	 0.000000006466000 	 0.000000000250555 	 0.130605819673535 	 22.245 	 49738.4615 	    0.00000 	 154655119.0844416916 	 0.000000000154500 	 0.000000000000130 	 True 	 True 	 True 	 True 	 0 
62 	 False 	 100 	 5 	 0.000000000000000 	 0.000000000000000 	 0.000000000000000 	 0.000 	     0.0000 	    0.00000 	 0.0000000000 	 0.000000000000000 	 0.000000000020800 	 True 	 True 	 False 	 True 	 30 
63 	 True 	 2 	 80 	 0.000000001650625 	 0.000000000068753 	 0.003583841172731 	 1.455 	 985000.0000 	    0.00000 	 605831124.5740250349 	 0.000000000164650 	 0.000000000000002 	 True 	 True 	 True 	 True 	 0 
64 	 True 	 4 	 80 	 0.000000001221687 	 0.000000000045379 	 0.004730901324449 	 14.939 	 10342.3280 	    0.00000 	 818539929.4009311199 	 0.000000000158500 	 0.000000000000118 	 True 	 True 	 True 	 True 	 0 
65 	 True 	 6 	 80 	 0.000000001009813 	 0.000000000035405 	 0.005536586999767 	 19.262 	 11707.9710 	 1926.77395 	 990282849.5388995409 	 0.000000000160950 	 0.000000000000086 	 True 	 True 	 True 	 True 	 0 
66 	 True 	 8 	 80 	 0.000000000823000 	 0.000000000028971 	 0.006040667509475 	 17.877 	 14795.5056 	 1682.39440 	 1215066828.6755771637 	 0.000000000153300 	 0.000000000000056 	 True 	 True 	 True 	 True 	 0 
67 	 True 	 10 	 80 	 0.000000001014937 	 0.000000000037333 	 0.009730122171421 	 125.267 	  1059.9869 	 1529.87008 	 985282344.9719810486 	 0.000000000159200 	 0.000000000000957 	 True 	 True 	 True 	 True 	 0 
68 	 True 	 20 	 80 	 0.000000000832938 	 0.000000000028587 	 0.014901235209107 	 22.344 	 266540.0000 	    0.00000 	 1200570270.8786673546 	 0.000000000159750 	 0.000000000000003 	 True 	 True 	 True 	 True 	 0 
69 	 False 	 100 	 80 	 0.000000000000000 	 0.000000000000000 	 0.000000000000000 	 0.000 	     0.0000 	    0.00000 	 0.0000000000 	 0.000000000000000 	 0.000000000001566 	 True 	 True 	 False 	 True 	 30 
70 	 True 	 2 	 20 	 0.000000006397500 	 0.000000000203687 	 0.010617508198846 	 2.274 	 639750.0000 	    0.00000 	 156311059.0074247718 	 0.000000000168700 	 0.000000000000010 	 True 	 True 	 True 	 True 	 0 
71 	 False 	 4 	 20 	 0.000000000000000 	 0.000000000000000 	 0.000000000000000 	 0.000 	     0.0000 	    0.00000 	 0.0000000000 	 0.000000000000000 	 0.000000000004158 	 True 	 True 	 False 	 True 	 30 
72 	 True 	 6 	 20 	 0.000000006152500 	 0.000000000200045 	 0.031282964115372 	 19.173 	 25635.4167 	 2070.46312 	 162535554.6525802612 	 0.000000000158450 	 0.000000000000240 	 True 	 True 	 True 	 True 	 0 
73 	 True 	 8 	 20 	 0.000000004326500 	 0.000000000159730 	 0.033304655866709 	 17.403 	 24722.8571 	 1791.51012 	 231133710.8517277241 	 0.000000000160200 	 0.000000000000175 	 True 	 True 	 True 	 True 	 0 
74 	 True 	 10 	 20 	 0.000000005320250 	 0.000000000180345 	 0.047003934942041 	 18.943 	 53202.5000 	 1687.80007 	 187961092.0539448261 	 0.000000000166150 	 0.000000000000100 	 True 	 True 	 True 	 True 	 0 
75 	 True 	 20 	 20 	 0.000000001878000 	 0.000000000078425 	 0.040880512121130 	 22.359 	 49631.2500 	    0.00000 	 532481363.1522896886 	 0.000000000164050 	 0.000000000000040 	 True 	 True 	 True 	 True 	 0 
76 	 False 	 100 	 20 	 0.000000000000000 	 0.000000000000000 	 0.000000000000000 	 0.000 	     0.0000 	    0.00000 	 0.0000000000 	 0.000000000000000 	 0.000000000005347 	 True 	 True 	 False 	 True 	 30 
77 	 True 	 2 	 5 	 0.000000025870000 	 0.000000000991328 	 0.051674542924418 	 1.609 	 583400.0000 	    0.00000 	 38654812.5241592601 	 0.000000000169950 	 0.000000000000050 	 True 	 True 	 True 	 True 	 0 
78 	 True 	 4 	 5 	 0.000000031220000 	 0.000000001026877 	 0.107055147956575 	 13.806 	 17738.6364 	 1869.94180 	 32030749.5195387602 	 0.000000000167500 	 0.000000000001760 	 True 	 True 	 True 	 True 	 0 
79 	 True 	 6 	 5 	 0.000000019202000 	 0.000000000755836 	 0.118197442908743 	 18.148 	 17548.1818 	 1861.74366 	 52077908.5511925817 	 0.000000000161650 	 0.000000000001100 	 True 	 True 	 True 	 True 	 0 
80 	 True 	 8 	 5 	 0.000000019844000 	 0.000000000775600 	 0.161717576037344 	 17.757 	 31409.2308 	 1978.53738 	 50393065.9141302183 	 0.000000000163400 	 0.000000000000650 	 True 	 True 	 True 	 True 	 0 
81 	 True 	 10 	 5 	 0.000000015996000 	 0.000000000603156 	 0.157202175952872 	 21.137 	 47047.0588 	 1655.33786 	 62515628.9072268009 	 0.000000000166700 	 0.000000000000340 	 True 	 True 	 True 	 True 	 0 
82 	 True 	 20 	 5 	 0.000000004635000 	 0.000000000223596 	 0.116552672930312 	 18.302 	 46350.0000 	    0.00000 	 215749730.3128370941 	 0.000000000172000 	 0.000000000000100 	 True 	 True 	 True 	 True 	 0 
83 	 False 	 100 	 5 	 0.000000000000000 	 0.000000000000000 	 0.000000000000000 	 0.000 	     0.0000 	    0.00000 	 0.0000000000 	 0.000000000000000 	 0.000000000017860 	 True 	 True 	 False 	 True 	 30 
84 	 True 	 2 	 80 	 0.000000001133062 	 0.000000000039816 	 0.002075486622315 	 0.164 	 302150.0000 	    0.00000 	 882563847.9783772230 	 0.000000000169700 	 0.000000000000004 	 True 	 True 	 True 	 True 	 0 
85 	 True 	 4 	 80 	 0.000000001389375 	 0.000000000058417 	 0.006090141314065 	 14.291 	  8056.2914 	 15804609.70683 	 719748088.1691408157 	 0.000000000180300 	 0.000000000000189 	 True 	 True 	 True 	 True 	 0 
86 	 True 	 6 	 80 	 0.000000001779375 	 0.000000000060140 	 0.009404642945303 	 18.348 	 14306.5327 	 1991.74382 	 561995082.5430277586 	 0.000000000166550 	 0.000000000000124 	 True 	 True 	 True 	 True 	 0 
87 	 True 	 8 	 80 	 0.000000001065813 	 0.000000000037198 	 0.007756005472041 	 19.459 	 13427.5591 	 2077.27131 	 938251334.0761156082 	 0.000000000163600 	 0.000000000000079 	 True 	 True 	 True 	 True 	 0 
88 	 True 	 10 	 80 	 0.000000001123188 	 0.000000000041580 	 0.010837108345493 	 19.262 	 18796.8750 	 1892.34263 	 890323298.6478214264 	 0.000000000174800 	 0.000000000000060 	 True 	 True 	 True 	 True 	 0 
89 	 True 	 20 	 80 	 0.000000001062937 	 0.000000000040049 	 0.020876033613858 	 22.678 	 36185.1064 	    0.00000 	 940789086.8465926647 	 0.000000000161350 	 0.000000000000029 	 True 	 True 	 True 	 True 	 0 
90 	 False 	 100 	 80 	 0.000000000000000 	 0.000000000000000 	 0.000000000000000 	 0.000 	     0.0000 	    0.00000 	 0.0000000000 	 0.000000000000000 	 0.000000000001411 	 True 	 True 	 False 	 True 	 30 
91 	 True 	 2 	 20 	 0.000000007950000 	 0.000000000253820 	 0.013230783523700 	 -0.876 	 455857.1429 	    0.00000 	 125786163.5220125616 	 0.000000000172700 	 0.000000000000018 	 True 	 True 	 True 	 True 	 0 
92 	 True 	 4 	 20 	 0.000000006130000 	 0.000000000236746 	 0.024681496249243 	 14.786 	 12146.3415 	 1975.29964 	 163132137.0309951305 	 0.000000000165550 	 0.000000000000512 	 True 	 True 	 True 	 True 	 0 
93 	 True 	 6 	 20 	 0.000000005337500 	 0.000000000186499 	 0.029164696780617 	 16.846 	 16423.0769 	 1885.45758 	 187353629.9765807986 	 0.000000000165050 	 0.000000000000325 	 True 	 True 	 True 	 True 	 0 
94 	 True 	 8 	 20 	 0.000000004376500 	 0.000000000170171 	 0.035481639982360 	 16.396 	 20550.0000 	    0.00000 	 228493088.0840854347 	 0.000000000164050 	 0.000000000000215 	 True 	 True 	 True 	 True 	 0 
95 	 True 	 10 	 20 	 0.000000003936750 	 0.000000000135351 	 0.035276938687141 	 14.479 	 28119.6429 	    0.00000 	 254016638.0897948742 	 0.000000000167900 	 0.000000000000140 	 True 	 True 	 True 	 True 	 0 
96 	 True 	 20 	 20 	 0.000000003122250 	 0.000000000130632 	 0.068094097978665 	 23.704 	 124890.0000 	    0.00000 	 320281848.0262631178 	 0.000000000165550 	 0.000000000000025 	 True 	 True 	 True 	 True 	 0 
97 	 False 	 100 	 20 	 0.000000000000000 	 0.000000000000000 	 0.000000000000000 	 0.000 	     0.0000 	    0.00000 	 0.0000000000 	 0.000000000000000 	 0.000000000004540 	 True 	 True 	 False 	 True 	 30 
98 	 True 	 2 	 5 	 0.000000054220000 	 0.000000001708078 	 0.089036233632964 	 41.413 	  2568.7904 	 1195.52876 	 18443378.8270011097 	 0.000000000165200 	 0.000000000021660 	 True 	 True 	 True 	 True 	 0 
99 	 True 	 4 	 5 	 0.000000034210000 	 0.000000001277687 	 0.133202935355183 	 15.995 	 22359.4771 	 1921.60706 	 29231218.9418298714 	 0.000000000169200 	 0.000000000001530 	 True 	 True 	 True 	 True 	 0 
100 	 True 	 6 	 5 	 0.000000028250000 	 0.000000000961136 	 0.150302106267997 	 18.921 	 25681.8182 	 2728.42167 	 35398230.0884955749 	 0.000000000165850 	 0.000000000001100 	 True 	 True 	 True 	 True 	 0 
101 	 True 	 8 	 5 	 0.000000013549000 	 0.000000000423515 	 0.088305573068751 	 17.619 	 26566.6667 	    0.00000 	 73806184.9582995027 	 0.000000000167450 	 0.000000000000510 	 True 	 True 	 True 	 True 	 0 
102 	 True 	 10 	 5 	 0.000000014432000 	 0.000000000601078 	 0.156660589527368 	 21.104 	 32928.2609 	 1482.33599 	 69290465.6319290400 	 0.000000000158550 	 0.000000000000460 	 True 	 True 	 True 	 True 	 0 
103 	 True 	 20 	 5 	 0.000000008294000 	 0.000000000322624 	 0.168172708026303 	 24.190 	 63800.0000 	    0.00000 	 120569086.0863274634 	 0.000000000172950 	 0.000000000000130 	 True 	 True 	 True 	 True 	 0 
104 	 False 	 100 	 5 	 0.000000000000000 	 0.000000000000000 	 0.000000000000000 	 0.000 	     0.0000 	    0.00000 	 0.0000000000 	 0.000000000000000 	 0.000000000017220 	 True 	 True 	 False 	 True 	 30 
105 	 True 	 2 	 80 	 0.000000001388125 	 0.000000000055540 	 0.002895129718681 	 0.948 	 163214.2857 	    0.00000 	 720396217.9198558331 	 0.000000000159800 	 0.000000000000009 	 True 	 True 	 True 	 True 	 0 
106 	 True 	 4 	 80 	 0.000000000916312 	 0.000000000036663 	 0.003822271015445 	 16.361 	  9375.1592 	 1698.01254 	 1091330741.4228224754 	 0.000000000164400 	 0.000000000000098 	 True 	 True 	 True 	 True 	 0 
107 	 True 	 6 	 80 	 0.000000001323938 	 0.000000000048987 	 0.007660568878967 	 21.442 	 20566.0194 	 2204.33032 	 755322664.4006986618 	 0.000000000166200 	 0.000000000000064 	 True 	 True 	 True 	 True 	 0 
108 	 True 	 8 	 80 	 0.000000000558687 	 0.000000000023034 	 0.004802672954917 	 36.104 	  1430.2400 	 2275.40682 	 1789909385.8373422623 	 0.000000000169800 	 0.000000000000391 	 True 	 True 	 True 	 True 	 0 
109 	 True 	 10 	 80 	 0.000000000638000 	 0.000000000023570 	 0.006143238684076 	 19.269 	 32929.0323 	 2004.92352 	 1567398119.1222569942 	 0.000000000173750 	 0.000000000000019 	 True 	 True 	 True 	 True 	 0 
110 	 True 	 20 	 80 	 0.000000000786688 	 0.000000000030171 	 0.015726906333499 	 21.802 	 104891.6667 	 1793.10438 	 1271152776.6743464470 	 0.000000000162800 	 0.000000000000007 	 True 	 True 	 True 	 True 	 0 
111 	 False 	 100 	 80 	 0.000000000000000 	 0.000000000000000 	 0.000000000000000 	 0.000 	     0.0000 	    0.00000 	 0.0000000000 	 0.000000000000000 	 0.000000000001414 	 True 	 True 	 False 	 True 	 30 
112 	 True 	 2 	 20 	 0.000000007662500 	 0.000000000274183 	 0.014292245459757 	 1.223 	 644000.0000 	    0.00000 	 130505709.6247960776 	 0.000000000166950 	 0.000000000000013 	 True 	 True 	 True 	 True 	 0 
113 	 True 	 4 	 20 	 0.000000007927500 	 0.000000000296192 	 0.030878946911618 	 14.096 	 17423.0769 	 1792.43610 	 126143172.5007884055 	 0.000000000167150 	 0.000000000000455 	 True 	 True 	 True 	 True 	 0 
114 	 True 	 6 	 20 	 0.000000005310000 	 0.000000000194574 	 0.030427467422918 	 17.307 	 19135.1351 	 2670.08469 	 188323917.1374764740 	 0.000000000169950 	 0.000000000000278 	 True 	 True 	 True 	 True 	 0 
115 	 True 	 8 	 20 	 0.000000004404500 	 0.000000000150015 	 0.031278991146377 	 18.233 	 26295.5224 	 1901.19902 	 227040526.7340220213 	 0.000000000162050 	 0.000000000000167 	 True 	 True 	 True 	 True 	 0 
116 	 True 	 10 	 20 	 0.000000003596500 	 0.000000000131850 	 0.034364549078679 	 17.749 	 32695.4545 	 3518.11329 	 278048102.3217017055 	 0.000000000160550 	 0.000000000000110 	 True 	 True 	 True 	 True 	 0 
117 	 True 	 20 	 20 	 0.000000002815250 	 0.000000000102245 	 0.053296830469973 	 21.607 	 125122.2222 	    0.00000 	 355208240.8311873078 	 0.000000000163200 	 0.000000000000022 	 True 	 True 	 True 	 True 	 0 
118 	 False 	 100 	 20 	 0.000000000000000 	 0.000000000000000 	 0.000000000000000 	 0.000 	     0.0000 	    0.00000 	 0.0000000000 	 0.000000000000000 	 0.000000000005680 	 True 	 True 	 False 	 True 	 30 
119 	 True 	 2 	 5 	 0.000000047870000 	 0.000000001554004 	 0.081004888783156 	 2.078 	 1049600.0000 	    0.00000 	 20889910.1733862571 	 0.000000000164350 	 0.000000000000050 	 True 	 True 	 True 	 True 	 0 
120 	 True 	 4 	 5 	 0.000000044340000 	 0.000000001386623 	 0.144559853357908 	 17.123 	 29758.3893 	 1428.77485 	 22552999.5489400066 	 0.000000000169900 	 0.000000000001490 	 True 	 True 	 True 	 True 	 0 
121 	 True 	 6 	 5 	 0.000000016838000 	 0.000000000646938 	 0.101167917598167 	 18.998 	 18217.2043 	 2047.87375 	 59389476.1848200485 	 0.000000000163350 	 0.000000000000930 	 True 	 True 	 True 	 True 	 0 
122 	 True 	 8 	 5 	 0.000000019926000 	 0.000000000696679 	 0.145262021747762 	 17.758 	 30190.9091 	 2012.24048 	 50185687.0420556068 	 0.000000000169550 	 0.000000000000660 	 True 	 True 	 True 	 True 	 0 
123 	 True 	 10 	 5 	 0.000000009845000 	 0.000000000367171 	 0.095696827985614 	 21.703 	 32816.6667 	    0.00000 	 101574403.2503809035 	 0.000000000158900 	 0.000000000000300 	 True 	 True 	 True 	 True 	 0 
124 	 True 	 20 	 5 	 0.000000005776000 	 0.000000000227110 	 0.118384610022334 	 24.690 	 11787.7551 	    0.00000 	 173130193.9058171511 	 0.000000000169000 	 0.000000000000490 	 True 	 True 	 True 	 True 	 0 
125 	 False 	 100 	 5 	 0.000000000000000 	 0.000000000000000 	 0.000000000000000 	 0.000 	     0.0000 	    0.00000 	 0.0000000000 	 0.000000000000000 	 0.000000000015680 	 True 	 True 	 False 	 True 	 30 
126 	 True 	 2 	 80 	 0.000000001124437 	 0.000000000036831 	 0.001919868692240 	 0.320 	 302566.6667 	    0.00000 	 889333555.6667221785 	 0.000000000176250 	 0.000000000000004 	 True 	 True 	 True 	 True 	 0 
127 	 True 	 4 	 80 	 0.000000001196687 	 0.000000000045238 	 0.004716181964141 	 14.957 	 11892.5466 	 1888.84815 	 835640048.0493026972 	 0.000000000165700 	 0.000000000000101 	 True 	 True 	 True 	 True 	 0 
128 	 True 	 6 	 80 	 0.000000000348750 	 0.000000000014667 	 0.002293688501573 	 20.911 	  5176.3636 	 2693.56552 	 2867383512.5448031425 	 0.000000000178100 	 0.000000000000069 	 True 	 True 	 True 	 True 	 0 
129 	 True 	 8 	 80 	 0.000000000635062 	 0.000000000023246 	 0.004846972538846 	 17.754 	 13369.7368 	    0.00000 	 1574648164.5507333279 	 0.000000000168500 	 0.000000000000047 	 True 	 True 	 True 	 True 	 0 
130 	 True 	 10 	 80 	 0.000000000763500 	 0.000000000029147 	 0.007596622854509 	 18.860 	 28409.3023 	    0.00000 	 1309757694.8264570236 	 0.000000000165850 	 0.000000000000027 	 True 	 True 	 True 	 True 	 0 
131 	 True 	 20 	 80 	 0.000000000585250 	 0.000000000024622 	 0.012834825460340 	 23.577 	 939900.0000 	    0.00000 	 1708671507.9026057720 	 0.000000000165700 	 0.000000000000001 	 True 	 True 	 True 	 True 	 0 
132 	 False 	 100 	 80 	 0.000000000000000 	 0.000000000000000 	 0.000000000000000 	 0.000 	     0.0000 	    0.00000 	 0.0000000000 	 0.000000000000000 	 0.000000000000914 	 True 	 True 	 False 	 True 	 30 
133 	 False 	 2 	 20 	 0.000000000000000 	 0.000000000000000 	 0.000000000000000 	 0.000 	     0.0000 	    0.00000 	 0.0000000000 	 0.000000000000000 	 0.000000000007290 	 True 	 True 	 False 	 True 	 30 
134 	 True 	 4 	 20 	 0.000000001990500 	 0.000000000084628 	 0.008822742857832 	 34.987 	  2062.6943 	 2206.49429 	 502386335.0916855931 	 0.000000000162050 	 0.000000000000965 	 True 	 True 	 True 	 True 	 0 
135 	 True 	 6 	 20 	 0.000000004912500 	 0.000000000206584 	 0.032305593272837 	 18.934 	 19455.4455 	    0.00000 	 203562340.9669211209 	 0.000000000165200 	 0.000000000000252 	 True 	 True 	 True 	 True 	 0 
136 	 True 	 8 	 20 	 0.000000003326750 	 0.000000000125308 	 0.026127419673723 	 18.552 	 15655.2941 	 1833.70301 	 300593672.5031937361 	 0.000000000168700 	 0.000000000000213 	 True 	 True 	 True 	 True 	 0 
137 	 True 	 10 	 20 	 0.000000002663750 	 0.000000000096291 	 0.025096537625595 	 18.056 	 24511.3636 	    0.00000 	 375410605.3496011496 	 0.000000000171850 	 0.000000000000110 	 True 	 True 	 True 	 True 	 0 
138 	 True 	 20 	 20 	 0.000000002868750 	 0.000000000110564 	 0.057633281500008 	 21.762 	 95625.0000 	    0.00000 	 348583877.9956427217 	 0.000000000168550 	 0.000000000000030 	 True 	 True 	 True 	 True 	 0 
139 	 False 	 100 	 20 	 0.000000000000000 	 0.000000000000000 	 0.000000000000000 	 0.000 	     0.0000 	    0.00000 	 0.0000000000 	 0.000000000000000 	 0.000000000004057 	 True 	 True 	 False 	 True 	 30 
140 	 True 	 2 	 5 	 0.000000043460000 	 0.000000001418391 	 0.073935851448140 	 48.334 	  1918.7638 	 1186.61464 	 23009664.0589047410 	 0.000000000168850 	 0.000000000022650 	 True 	 True 	 True 	 True 	 0 
141 	 True 	 4 	 5 	 0.000000038230000 	 0.000000001203576 	 0.125476575198146 	 14.547 	 24986.9281 	 2191.72330 	 26157467.9571017548 	 0.000000000173750 	 0.000000000001530 	 True 	 True 	 True 	 True 	 0 
142 	 True 	 6 	 5 	 0.000000023360000 	 0.000000000795103 	 0.124337933169062 	 16.174 	 29200.0000 	 1474.02491 	 42808219.1780821905 	 0.000000000174450 	 0.000000000000800 	 True 	 True 	 True 	 True 	 0 
143 	 True 	 8 	 5 	 0.000000017504000 	 0.000000000690934 	 0.144064127838724 	 18.987 	 27350.0000 	 1659.12423 	 57129798.9031078592 	 0.000000000166450 	 0.000000000000640 	 True 	 True 	 True 	 True 	 0 
144 	 True 	 10 	 5 	 0.000000012557000 	 0.000000000451155 	 0.117585775487139 	 18.820 	 33937.8378 	    0.00000 	 79636855.9369276166 	 0.000000000164350 	 0.000000000000370 	 True 	 True 	 True 	 True 	 0 
145 	 True 	 20 	 5 	 0.000000004734000 	 0.000000000219545 	 0.114441195562843 	 27.712 	  2532.4468 	    0.00000 	 211237853.8234051764 	 0.000000000177950 	 0.000000000001880 	 True 	 True 	 True 	 True 	 0 
146 	 False 	 100 	 5 	 0.000000000000000 	 0.000000000000000 	 0.000000000000000 	 0.000 	     0.0000 	    0.00000 	 0.0000000000 	 0.000000000000000 	 0.000000000014230 	 True 	 True 	 False 	 True 	 30 
147 	 False 	 2 	 80 	 0.000000000000000 	 0.000000000000000 	 0.000000000000000 	 0.000 	     0.0000 	    0.00000 	 0.0000000000 	 0.000000000000000 	 0.000000000001799 	 True 	 True 	 False 	 True 	 30 
148 	 True 	 4 	 80 	 0.000000000675813 	 0.000000000030031 	 0.003130845860299 	 20.829 	  8720.1613 	 1847.32750 	 1479700360.6769628525 	 0.000000000165700 	 0.000000000000077 	 True 	 True 	 True 	 True 	 0 
149 	 True 	 6 	 80 	 0.000000001105250 	 0.000000000037722 	 0.005898970753909 	 17.282 	 15931.5315 	    0.00000 	 904772675.8651889563 	 0.000000000164000 	 0.000000000000069 	 True 	 True 	 True 	 True 	 0 
150 	 False 	 8 	 80 	 0.000000000000000 	 0.000000000000000 	 0.000000000000000 	 0.000 	     0.0000 	    0.00000 	 0.0000000000 	 0.000000000000000 	 0.000000000001288 	 True 	 True 	 True 	 False 	 40 
151 	 True 	 10 	 80 	 0.000000000947937 	 0.000000000035034 	 0.009130930960945 	 20.239 	 47396.8750 	 1944.93507 	 1054921869.8490142822 	 0.000000000175000 	 0.000000000000020 	 True 	 True 	 True 	 True 	 0 
152 	 True 	 20 	 80 	 0.000000000393500 	 0.000000000017103 	 0.008915151939683 	 22.878 	 167400.0000 	    0.00000 	 2541296060.9911055565 	 0.000000000176350 	 0.000000000000002 	 True 	 True 	 True 	 True 	 0 
153 	 False 	 100 	 80 	 0.000000000000000 	 0.000000000000000 	 0.000000000000000 	 0.000 	     0.0000 	    0.00000 	 0.0000000000 	 0.000000000000000 	 0.000000000000886 	 True 	 True 	 False 	 True 	 30 
154 	 True 	 2 	 20 	 0.000000008065000 	 0.000000000309431 	 0.016129553135071 	 0.671 	 310545.4545 	    0.00000 	 123992560.4463732243 	 0.000000000175950 	 0.000000000000027 	 True 	 True 	 True 	 True 	 0 
155 	 True 	 4 	 20 	 0.000000006447500 	 0.000000000256990 	 0.026792052758694 	 13.925 	 16322.7848 	 2215.43258 	 155098875.5331524014 	 0.000000000161100 	 0.000000000000395 	 True 	 True 	 True 	 True 	 0 
156 	 True 	 6 	 20 	 0.000000004460500 	 0.000000000170787 	 0.026707547163931 	 34.215 	  3561.2774 	 1835.54255 	 224190113.2160071731 	 0.000000000166000 	 0.000000000001252 	 True 	 True 	 True 	 True 	 0 
157 	 True 	 8 	 20 	 0.000000004318500 	 0.000000000153669 	 0.032040904282037 	 17.473 	 26575.3846 	 1835.35098 	 231561884.9137431979 	 0.000000000171500 	 0.000000000000163 	 True 	 True 	 True 	 True 	 0 
158 	 True 	 10 	 20 	 0.000000003526750 	 0.000000000138142 	 0.036004470946451 	 18.778 	 32193.1818 	    0.00000 	 283547175.1612674594 	 0.000000000171800 	 0.000000000000110 	 True 	 True 	 True 	 True 	 0 
159 	 True 	 20 	 20 	 0.000000002552250 	 0.000000000122906 	 0.064066443514667 	 20.048 	 97941.6667 	 4505.80513 	 391811147.0271329880 	 0.000000000168000 	 0.000000000000030 	 True 	 True 	 True 	 True 	 0 
160 	 False 	 100 	 20 	 0.000000000000000 	 0.000000000000000 	 0.000000000000000 	 0.000 	     0.0000 	    0.00000 	 0.0000000000 	 0.000000000000000 	 0.000000000003675 	 True 	 True 	 False 	 True 	 30 
161 	 True 	 2 	 5 	 0.000000051110000 	 0.000000001691135 	 0.088153045890857 	 49.254 	  1678.7975 	 1222.56682 	 19565642.7313637286 	 0.000000000168750 	 0.000000000031600 	 True 	 True 	 True 	 True 	 0 
162 	 True 	 4 	 5 	 0.000000033910000 	 0.000000001196355 	 0.124723779209967 	 15.377 	 22163.3987 	 1873.16604 	 29489826.0100265406 	 0.000000000182150 	 0.000000000001530 	 True 	 True 	 True 	 True 	 0 
163 	 True 	 6 	 5 	 0.000000014729000 	 0.000000000549176 	 0.085880028692540 	 17.984 	 15184.5361 	 1739.15459 	 67893271.7767669261 	 0.000000000166550 	 0.000000000000970 	 True 	 True 	 True 	 True 	 0 
164 	 True 	 8 	 5 	 0.000000010303000 	 0.000000000395709 	 0.082507864913190 	 18.612 	 17171.6667 	    0.00000 	 97059108.9973793924 	 0.000000000164650 	 0.000000000000600 	 True 	 True 	 True 	 True 	 0 
165 	 True 	 10 	 5 	 0.000000009584000 	 0.000000000340027 	 0.088622113114631 	 18.842 	 25902.7027 	    0.00000 	 104340567.6126878113 	 0.000000000166800 	 0.000000000000370 	 True 	 True 	 True 	 True 	 0 
166 	 True 	 20 	 5 	 0.000000004809000 	 0.000000000186614 	 0.097275383265442 	 23.633 	 53433.3333 	    0.00000 	 207943439.3844874203 	 0.000000000166900 	 0.000000000000090 	 True 	 True 	 True 	 True 	 0 
167 	 False 	 100 	 5 	 0.000000000000000 	 0.000000000000000 	 0.000000000000000 	 0.000 	     0.0000 	    0.00000 	 0.0000000000 	 0.000000000000000 	 0.000000000015800 	 True 	 True 	 False 	 True 	 30
